Repository: PrzemoF/FreeCAD

This is the FreeCAD standard material library. Its intended to gather the most commen Material definitions. 
How to do a description is explained here:
http://www.freecadweb.org/wiki/index.php?title=Material

To make the material description usefull for a lot of application only files with the (CC BY 3.0) license
will be accepted into the FreeCAD source distribution. For more detail about the license see here:
http://creativecommons.org/

Please help! 
Enlargen the base of Materials for FreeCAD will greatly benefit the usability of FreeCAD. So please 
help us to add new Materials, review existing ones or add additional vlaues. A good source for material 
defininitons are text-books or the www.matweb.com database.

2013 Juergen Riegel 

Edit:
This is work in progress. Please verify material properties before use.

Please use provided TEMPLATE.FCMat file to create a new material and put Name as the first field.
The rest of the fields should be sorted.

Comment for developers:
Probably field Vendor should be removed - it's not used.

File: src/Mod/Material/StandardMaterial/for_vetting/Steel-15CrNi6.FCMat
; 15CrNi6 - 1.5919 - EN 10084
; (c) 2014 M. Münch - GNU Lesser General Public License (LGPL)
; information about the content of this card can be found here:
; http://www.freecadweb.org/wiki/index.php?title=Material

[FCMat]
Vendor=
Name=15CrNi6
NameDE=15CrNi6
MaterialNumber=1.5919
Norm=EN 10084
KindOfMaterial=Case-hardened steel
KindOfMaterialDE=Einsatzstahl
SpecificPrice=
Father=Metal
ProductURL=
SpecificWeight=7800
Description=
DescriptionDE=höchste Beanspruchung,  Achsen, Wellen, Ritzel, Nocken, Kegelräder
UltimateTensileStrength=1000
YieldStrength=680
CompressiveStrength=
YoungsModulus=210000 MPa
ModulusOfShare=81000
Elasticity=
FractureToughness=
UltimateStrain=9
ThermalExpansionCoefficient=1,10E-05
PoissonRatio=0.3

File: src/Mod/Material/StandardMaterial/for_vetting/Steel-1C22.FCMat
; 1C22 - 1.0402 - EN 10083-1
; (c) 2014 M. Münch - GNU Lesser General Public License (LGPL)
; information about the content of this card can be found here:
; http://www.freecadweb.org/wiki/index.php?title=Material

[FCMat]
Vendor=
Name=1C22
NameDE=C22
MaterialNumber=1.0402
Norm=EN 10083-1
KindOfMaterial=Heat-treatable steel
KindOfMaterialDE=Vergütungsstahl
SpecificPrice=
Father=Metal
ProductURL=
SpecificWeight=7800
Description=
DescriptionDE=kleiner Vergütungsdurchmesser, gut schweißbar
UltimateTensileStrength=400
YieldStrength=230
CompressiveStrength=
YoungsModulus=210000 MPa
ModulusOfShare=81000
Elasticity=
FractureToughness=
UltimateStrain=27
ThermalExpansionCoefficient=1,10E-05
PoissonRatio=0.3

File: src/Mod/Material/StandardMaterial/for_vetting/Steel-1C35.FCMat
; 1C35 - 1.0501 - EN 10083-1
; (c) 2014 M. Münch - GNU Lesser General Public License (LGPL)
; information about the content of this card can be found here:
; http://www.freecadweb.org/wiki/index.php?title=Material

[FCMat]
Vendor=
Name=1C35
NameDE=C35
MaterialNumber=1.0501
Norm=EN 10083-1
KindOfMaterial=Heat-treatable steel
KindOfMaterialDE=Vergütungsstahl
SpecificPrice=
Father=Metal
ProductURL=
SpecificWeight=7800
Description=
UltimateTensileStrength=480
YieldStrength=300
CompressiveStrength=
YoungsModulus=210000 MPa
ModulusOfShare=81000
Elasticity=
FractureToughness=
UltimateStrain=21
ThermalExpansionCoefficient=1,10E-05
PoissonRatio=0.3

File: src/Mod/Material/StandardMaterial/for_vetting/Steel-1C45.FCMat
; 1C45 - 1.0503 - EN 10083-1
; (c) 2014 M. Münch - GNU Lesser General Public License (LGPL)
; information about the content of this card can be found here:
; http://www.freecadweb.org/wiki/index.php?title=Material

[FCMat]
Vendor = 
Name = 1C45
NameDE = C45
MaterialNumber = 1.0503
Norm = EN 10083-1
KindOfMaterial = Heat-treatable steel
KindOfMaterialDE = Vergütungsstahl
SpecificPrice = 
Father = Metal
ProductURL = 
SpecificWeight = 7800
Description = 
UltimateTensileStrength = 580
YieldStrength = 340
CompressiveStrength = 
YoungsModulus = 210000 MPa
ModulusOfShare = 81000
Elasticity = 
FractureToughness = 
UltimateStrain = 14
ThermalExpansionCoefficient = 1,10E-05
PoissonRatio = 0.3

File: src/Mod/Material/StandardMaterial/for_vetting/Steel-28Mn6.FCMat
; 28Mn6 - 1.1170 - EN 10083-1
; (c) 2014 M. Münch - GNU Lesser General Public License (LGPL)
; information about the content of this card can be found here:
; http://www.freecadweb.org/wiki/index.php?title=Material

[FCMat]
Vendor = 
Name = 28Mn6
NameDE = 28Mn6
MaterialNumber = 1.1170
Norm = EN 10083-1
KindOfMaterial = Heat-treatable steel
KindOfMaterialDE = Vergütungsstahl
SpecificPrice = 
Father = Metal
ProductURL = 
SpecificWeight = 7800
Description = 
UltimateTensileStrength = 800
YieldStrength = 590
CompressiveStrength = 
YoungsModulus = 210000 MPa
ModulusOfShare = 81000
Elasticity = 
FractureToughness = 
UltimateStrain = 13
ThermalExpansionCoefficient = 1,10E-05
PoissonRatio = 0.3

File: src/Mod/Material/StandardMaterial/for_vetting/Steel-34CrNiMo6.FCMat
; 34CrNiMo6 - 1.6582 - EN 10083-1
; (c) 2014 M. Münch - GNU Lesser General Public License (LGPL)
; information about the content of this card can be found here:
; http://www.freecadweb.org/wiki/index.php?title=Material

[FCMat]
Vendor = 
Name = 34CrNiMo6
NameDE = 34CrNiMo6
MaterialNumber = 1.6582
Norm = EN 10083-1
KindOfMaterial = Heat-treatable steel
KindOfMaterialDE = Vergütungsstahl
SpecificPrice = 
Father = Metal
ProductURL = 
SpecificWeight = 7800
Description = 
DescriptionDE = höchste Beanspruchung, Wellen, Zahnräder
UltimateTensileStrength = 1200
YieldStrength = 1000
CompressiveStrength = 
YoungsModulus = 210000 MPa
ModulusOfShare = 81000
Elasticity = 
FractureToughness = 
UltimateStrain = 9
ThermalExpansionCoefficient = 1,10E-05
PoissonRatio = 0.3

File: src/Mod/Material/StandardMaterial/for_vetting/Steel-36NiCrMo16.FCMat
; 36NiCrMo16 - 1.6773 - EN 10083-1
; (c) 2014 M. Münch - GNU Lesser General Public License (LGPL)
; information about the content of this card can be found here:
; http://www.freecadweb.org/wiki/index.php?title=Material

[FCMat]
Vendor = 
Name = 36NiCrMo16
NameDE = 36NiCrMo16
MaterialNumber = 1.6773
Norm = EN 10083-1
KindOfMaterial = Heat-treatable steel
KindOfMaterialDE = Vergütungsstahl
SpecificPrice = 
Father = Metal
ProductURL = 
SpecificWeight = 7800
Description = 
DescriptionDE = höchste Beanspruchung, Wellen, Zahnräder
UltimateTensileStrength = 1250
YieldStrength = 1050
CompressiveStrength = 
YoungsModulus = 210000 MPa
ModulusOfShare = 81000
Elasticity = 
FractureToughness = 
UltimateStrain = 9
ThermalExpansionCoefficient = 1,10E-05
PoissonRatio = 0.3

File: src/Mod/Material/StandardMaterial/for_vetting/Steel-3C15.FCMat
; 3C15 - 1.1140 - EN 10084
; (c) 2014 M. Münch - GNU Lesser General Public License (LGPL)
; information about the content of this card can be found here:
; http://www.freecadweb.org/wiki/index.php?title=Material

[FCMat]
Vendor = 
Name = 3C15
NameDE = Cm15
MaterialNumber = 1.1140
Norm = EN 10084
KindOfMaterial = Case-hardened steel
KindOfMaterialDE = Einsatzstahl
SpecificPrice = 
Father = Metal
ProductURL = 
SpecificWeight = 7800
Description = 
UltimateTensileStrength = 740
YieldStrength = 440
CompressiveStrength = 
YoungsModulus = 210000 MPa
ModulusOfShare = 81000
Elasticity = 
FractureToughness = 
UltimateStrain = 0
ThermalExpansionCoefficient = 1,10E-05
PoissonRatio = 0.3

File: src/Mod/Material/StandardMaterial/for_vetting/Steel-3C22.FCMat
; 3C22 - 1.1149 - EN 10083-1
; (c) 2014 M. Münch - GNU Lesser General Public License (LGPL)
; information about the content of this card can be found here:
; http://www.freecadweb.org/wiki/index.php?title=Material

[FCMat]
Vendor = 
Name = 3C22
NameDE = Cm22
MaterialNumber = 1.1149
Norm = EN 10083-1
KindOfMaterial = Heat-treatable steel
KindOfMaterialDE = Vergütungsstahl
SpecificPrice = 
Father = Metal
ProductURL = 
SpecificWeight = 7800
Description = 
UltimateTensileStrength = 550
YieldStrength = 350
CompressiveStrength = 
YoungsModulus = 210000 MPa
ModulusOfShare = 81000
Elasticity = 
FractureToughness = 
UltimateStrain = 24
ThermalExpansionCoefficient = 1,10E-05
PoissonRatio = 0.3

File: src/Mod/Material/StandardMaterial/for_vetting/Steel-AlMg3F24.FCMat
; AlMg3F24 - 3.3535.26 - DIN 1725
; (c) 2014 M. Münch - GNU Lesser General Public License (LGPL)
; information about the content of this card can be found here:
; http://www.freecadweb.org/wiki/index.php?title=Material

[FCMat]
Vendor = 
Name = German norm only!
NameDE = AlMg3F24
MaterialNumber = 3.3535.26
Norm = DIN 1725
KindOfMaterial = Aluminium
KindOfMaterialDE = Aluminium
SpecificPrice = 
Father = Metal
ProductURL = 
SpecificWeight = 2700
Description = 
UltimateTensileStrength = 250
YieldStrength = 180
CompressiveStrength = 
YoungsModulus = 70000 MPa
ModulusOfShare = 27000
Elasticity = 
FractureToughness = 
UltimateStrain = 5
ThermalExpansionCoefficient = 2,30E-05
PoissonRatio = 0.3

File: src/Mod/Material/StandardMaterial/for_vetting/Steel-AlMgSi1F31.FCMat
; AlMgSi1F31 - 3.2315.72 - DIN 1725
; (c) 2014 M. Münch - GNU Lesser General Public License (LGPL)
; information about the content of this card can be found here:
; http://www.freecadweb.org/wiki/index.php?title=Material

[FCMat]
Vendor = 
Name = German norm only!
NameDE = AlMgSi1F31
MaterialNumber = 3.2315.72
Norm = DIN 1725
KindOfMaterial = Aluminium
KindOfMaterialDE = Aluminium
SpecificPrice = 
Father = Metal
ProductURL = 
SpecificWeight = 2700
Description = 
UltimateTensileStrength = 310
YieldStrength = 260
CompressiveStrength = 
YoungsModulus = 70000 MPa
ModulusOfShare = 27000
Elasticity = 
FractureToughness = 
UltimateStrain = 10
ThermalExpansionCoefficient = 2,30E-05
PoissonRatio = 0.3

File: src/Mod/Material/StandardMaterial/for_vetting/Steel-C10.FCMat
; C10 - 1.0301 - DIN 17210
; (c) 2014 M. Münch - GNU Lesser General Public License (LGPL)
; information about the content of this card can be found here:
; http://www.freecadweb.org/wiki/index.php?title=Material

[FCMat]
Vendor=
Name=German norm only!
NameDE=C10
MaterialNumber=1.0301
Norm=DIN 17210
KindOfMaterial=Case-hardened steel
KindOfMaterialDE=Einsatzstahl
SpecificPrice=
Father=Metal
ProductURL=
SpecificWeight=7800
Description=
UltimateTensileStrength=650
YieldStrength=380
CompressiveStrength=
YoungsModulus=210000 MPa
ModulusOfShare=81000
Elasticity=
FractureToughness=
UltimateStrain=16
ThermalExpansionCoefficient=1,10E-05
PoissonRatio=0.3

File: src/Mod/Material/StandardMaterial/for_vetting/Steel-C25E.FCMat
; C25E - 1.1158 - EN 10083-1
; (c) 2014 M. Münch - GNU Lesser General Public License (LGPL)
; information about the content of this card can be found here:
; http://www.freecadweb.org/wiki/index.php?title=Material

[FCMat]
Vendor=
Name=C25E
NameDE=Ck25
MaterialNumber=1.1158
Norm=EN 10083-1
KindOfMaterial=Heat-treatable steel
KindOfMaterialDE=Vergütungsstahl
SpecificPrice=
Father=Metal
ProductURL=
SpecificWeight=7800
Description=
UltimateTensileStrength=550
YieldStrength=370
CompressiveStrength=
YoungsModulus=210000 MPa
ModulusOfShare=81000
Elasticity=
FractureToughness=
UltimateStrain=19
ThermalExpansionCoefficient=1,10E-05
PoissonRatio=0.3

File: src/Mod/Material/StandardMaterial/for_vetting/Steel-C50E.FCMat
; C50E - 1.1206 - EN 10083-1
; (c) 2014 M. Münch - GNU Lesser General Public License (LGPL)
; information about the content of this card can be found here:
; http://www.freecadweb.org/wiki/index.php?title=Material

[FCMat]
Vendor = 
Name = C50E
NameDE = Ck50
MaterialNumber = 1.1206
Norm = EN 10083-1
KindOfMaterial = Heat-treatable steel
KindOfMaterialDE = Vergütungsstahl
SpecificPrice = 
Father = Metal
ProductURL = 
SpecificWeight = 7800
Description = 
UltimateTensileStrength = 750
YieldStrength = 520
CompressiveStrength = 
YoungsModulus = 210000 MPa
ModulusOfShare = 81000
Elasticity = 
FractureToughness = 
UltimateStrain = 13
ThermalExpansionCoefficient = 1,10E-05
PoissonRatio = 0.3

File: src/Mod/Material/StandardMaterial/for_vetting/Steel-E295-GC.FCMat
; E295 GC - 1.0533 - EN 10025
; (c) 2014 M. Münch - GNU Lesser General Public License (LGPL)
; information about the content of this card can be found here:
; http://www.freecadweb.org/wiki/index.php?title=Material

[FCMat]
Vendor=
Name=E295 GC
NameDE=St50-2K
MaterialNumber=1.0533
Norm=EN 10025
KindOfMaterial=Mild steel
KindOfMaterialDE=Baustahl
SpecificPrice=
Father=Metal
ProductURL=
SpecificWeight=7800
Description=
UltimateTensileStrength=590
YieldStrength=420
CompressiveStrength=
YoungsModulus=210000 MPa
ModulusOfShare=81000
Elasticity=
FractureToughness=
UltimateStrain=0
ThermalExpansionCoefficient=1,10E-05
PoissonRatio=0.3

File: src/Mod/Material/StandardMaterial/for_vetting/Steel-E335-GC.FCMat
; E335 GC - 1.0543 - EN 10025
; (c) 2014 M. Münch - GNU Lesser General Public License (LGPL)
; information about the content of this card can be found here:
; http://www.freecadweb.org/wiki/index.php?title=Material

[FCMat]
Vendor = 
Name = E335 GC
NameDE = St60-2K
MaterialNumber = 1.0543
Norm = EN 10025
KindOfMaterial = Mild steel
KindOfMaterialDE = Baustahl
SpecificPrice = 
Father = Metal
ProductURL = 
SpecificWeight = 7800
Description = 
UltimateTensileStrength = 690
YieldStrength = 490
CompressiveStrength = 
YoungsModulus = 210000 MPa
ModulusOfShare = 81000
Elasticity = 
FractureToughness = 
UltimateStrain = 0
ThermalExpansionCoefficient = 1,10E-05
PoissonRatio = 0.3

File: src/Mod/Material/StandardMaterial/for_vetting/Steel-E335.FCMat
; E335 - 1.0060 - EN 10025
; (c) 2014 M. Münch - GNU Lesser General Public License (LGPL)
; information about the content of this card can be found here:
; http://www.freecadweb.org/wiki/index.php?title=Material

[FCMat]
Vendor = 
Name = E335
NameDE = St60-2
MaterialNumber = 1.0060
Norm = EN 10025
KindOfMaterial = Mild steel
KindOfMaterialDE = Baustahl
SpecificPrice = 
Father = Metal
ProductURL = 
SpecificWeight = 7800
Description = 
UltimateTensileStrength = 590
YieldStrength = 335
CompressiveStrength = 
YoungsModulus = 210000 MPa
ModulusOfShare = 81000
Elasticity = 
FractureToughness = 
UltimateStrain = 16
ThermalExpansionCoefficient = 1,10E-05
PoissonRatio = 0.3

File: src/Mod/Material/StandardMaterial/for_vetting/Steel-EN-GJS-800-1.FCMat
; EN-GJS-800-1 - 0.7080 - EN 1563
; (c) 2014 M. Münch - GNU Lesser General Public License (LGPL)
; information about the content of this card can be found here:
; http://www.freecadweb.org/wiki/index.php?title=Material

[FCMat]
Vendor = 
Name = EN-GJS-800-1
NameDE = GGG-80
MaterialNumber = 0.7080
Norm = EN 1563
KindOfMaterial = Cast iron
KindOfMaterialDE = Guss
SpecificPrice = 
Father = Metal
ProductURL = 
SpecificWeight = 7200
Description = 
DescriptionDE = Zahnräder
UltimateTensileStrength = 800
YieldStrength = 480
CompressiveStrength = 
YoungsModulus = 180000 MPa
ModulusOfShare = 67000
Elasticity = 
FractureToughness = 
UltimateStrain = 2
ThermalExpansionCoefficient = 1,10E-05
PoissonRatio = 0.3

File: src/Mod/Material/StandardMaterial/for_vetting/Steel-G200.FCMat
; G200 - 1.0420 - DIN 1681
; (c) 2014 M. Münch - GNU Lesser General Public License (LGPL)
; information about the content of this card can be found here:
; http://www.freecadweb.org/wiki/index.php?title=Material

[FCMat]
Vendor = 
Name = G200
NameDE = GS 38
MaterialNumber = 1.0420
Norm = DIN 1681
KindOfMaterial = Cast steel
KindOfMaterialDE = Stahlguss
SpecificPrice = 
Father = Metal
ProductURL = 
SpecificWeight = 7800
Description = 
DescriptionDE = mittlere dynamische und stoßartige Belastung, gut schweißbar
UltimateTensileStrength = 380
YieldStrength = 200
CompressiveStrength = 
YoungsModulus = 210000 MPa
ModulusOfShare = 81000
Elasticity = 
FractureToughness = 
UltimateStrain = 25
ThermalExpansionCoefficient = 1,10E-05
PoissonRatio = 0.3

File: src/Mod/Material/StandardMaterial/for_vetting/Steel-G20Mn5.FCMat
; G20Mn5 - 1.1120 - DIN 1681
; (c) 2014 M. Münch - GNU Lesser General Public License (LGPL)
; information about the content of this card can be found here:
; http://www.freecadweb.org/wiki/index.php?title=Material

[FCMat]
Vendor = 
Name = G20Mn5
NameDE = GS-20Mn5v
MaterialNumber = 1.1120
Norm = DIN 1681
KindOfMaterial = Cast steel
KindOfMaterialDE = Stahlguss
SpecificPrice = 
Father = Metal
ProductURL = 
SpecificWeight = 7800
Description = 
DescriptionDE = Gehäuse, Zahnräder, Bremsscheiben
UltimateTensileStrength = 500
YieldStrength = 360
CompressiveStrength = 
YoungsModulus = 210000 MPa
ModulusOfShare = 81000
Elasticity = 
FractureToughness = 
UltimateStrain = 0
ThermalExpansionCoefficient = 1,10E-05
PoissonRatio = 0.3

File: src/Mod/Material/StandardMaterial/for_vetting/Steel-G230.FCMat
; G230 - 1.0446 - DIN 1681
; (c) 2014 M. Münch - GNU Lesser General Public License (LGPL)
; information about the content of this card can be found here:
; http://www.freecadweb.org/wiki/index.php?title=Material

[FCMat]
Vendor = 
Name = G230
NameDE = GS 45
MaterialNumber = 1.0446
Norm = DIN 1681
KindOfMaterial = Cast steel
KindOfMaterialDE = Stahlguss
SpecificPrice = 
Father = Metal
ProductURL = 
SpecificWeight = 7800
Description = 
DescriptionDE = mittlere dynamische und stoßartige Belastung, gut schweißbar
UltimateTensileStrength = 450
YieldStrength = 230
CompressiveStrength = 
YoungsModulus = 210000 MPa
ModulusOfShare = 81000
Elasticity = 
FractureToughness = 
UltimateStrain = 22
ThermalExpansionCoefficient = 1,10E-05
PoissonRatio = 0.3

File: src/Mod/Material/StandardMaterial/for_vetting/Steel-G300.FCMat
; G300 - 1.0558 - DIN 1681
; (c) 2014 M. Münch - GNU Lesser General Public License (LGPL)
; information about the content of this card can be found here:
; http://www.freecadweb.org/wiki/index.php?title=Material

[FCMat]
Vendor = 
Name = G300
NameDE = GS 60
MaterialNumber = 1.0558
Norm = DIN 1681
KindOfMaterial = Cast steel
KindOfMaterialDE = Stahlguss
SpecificPrice = 
Father = Metal
ProductURL = 
SpecificWeight = 7800
Description = 
UltimateTensileStrength = 600
YieldStrength = 300
CompressiveStrength = 
YoungsModulus = 210000 MPa
ModulusOfShare = 81000
Elasticity = 
FractureToughness = 
UltimateStrain = 15
ThermalExpansionCoefficient = 1,10E-05
PoissonRatio = 0.3

File: src/Mod/Material/StandardMaterial/for_vetting/Steel-S235JO.FCMat
; S235JO - 1.0114 - EN 10025
; (c) 2014 M. Münch - GNU Lesser General Public License (LGPL)
; information about the content of this card can be found here:
; http://www.freecadweb.org/wiki/index.php?title=Material

[FCMat]
Vendor=
Name=S235JO
NameDE=St37-3U
MaterialNumber=1.0114
Norm=EN 10025
KindOfMaterial=Mild steel
KindOfMaterialDE=Baustahl
SpecificPrice=
Father=Metal
ProductURL=
SpecificWeight=7800
Description=
UltimateTensileStrength=360
YieldStrength=235
CompressiveStrength=
YoungsModulus=210000 MPa
ModulusOfShare=81000
Elasticity=
FractureToughness=
UltimateStrain=26
ThermalExpansionCoefficient=1,10E-05
PoissonRatio=0.3

File: src/Mod/Material/StandardMaterial/for_vetting/Steel-S275JO.FCMat
; S275JO - 1.0143 - EN 10025
; (c) 2014 M. Münch - GNU Lesser General Public License (LGPL)
; information about the content of this card can be found here:
; http://www.freecadweb.org/wiki/index.php?title=Material

[FCMat]
Vendor=
Name=S275JO
NameDE=St44-3U
MaterialNumber=1.0143
Norm=EN 10025
KindOfMaterial=Mild steel
KindOfMaterialDE=Baustahl
SpecificPrice=
Father=Metal
ProductURL=
SpecificWeight=7800
Description=
UltimateTensileStrength=430
YieldStrength=275
CompressiveStrength=
YoungsModulus=210000 MPa
ModulusOfShare=81000
Elasticity=
FractureToughness=
UltimateStrain=22
ThermalExpansionCoefficient=1,10E-05
PoissonRatio=0.3

File: src/Mod/Material/StandardMaterial/for_vetting/Steel-S275JR.FCMat
; S275JR - 1.0044 - EN 10025
; (c) 2014 M. Münch - GNU Lesser General Public License (LGPL)
; information about the content of this card can be found here:
; http://www.freecadweb.org/wiki/index.php?title=Material

[FCMat]
Vendor = 
Name = S275JR
NameDE = St44-2
MaterialNumber = 1.0044
Norm = EN 10025
KindOfMaterial = Mild steel
KindOfMaterialDE = Baustahl
SpecificPrice = 
Father = Metal
ProductURL = 
SpecificWeight = 7800
Description = 
DescriptionDE = Wellen, Achsen, gut bearbeitbar, gut schweißbar
UltimateTensileStrength = 430
YieldStrength = 275
CompressiveStrength = 
YoungsModulus = 210000 MPa
ModulusOfShare = 81000
Elasticity = 
FractureToughness = 
UltimateStrain = 22
ThermalExpansionCoefficient = 1,10E-05
PoissonRatio = 0.3

File: src/Mod/Material/StandardMaterial/for_vetting/Steel-S335JO.FCMat
; S335JO - 1.0553 - EN 10025
; (c) 2014 M. Münch - GNU Lesser General Public License (LGPL)
; information about the content of this card can be found here:
; http://www.freecadweb.org/wiki/index.php?title=Material

[FCMat]
Vendor=
Name=S335JO
NameDE=St60-2U
MaterialNumber=1.0553
Norm=EN 10025
KindOfMaterial=Mild steel
KindOfMaterialDE=Baustahl
SpecificPrice=
Father=Metal
ProductURL=
SpecificWeight=7800
Description=
UltimateTensileStrength=510
YieldStrength=355
CompressiveStrength=
YoungsModulus=210000 MPa
ModulusOfShare=81000
Elasticity=
FractureToughness=
UltimateStrain=22
ThermalExpansionCoefficient=1,10E-05
PoissonRatio=0.3

File: src/Mod/Material/StandardMaterial/for_vetting/Steel-S380MC.FCMat
; S380MC - 1.0978 - SEW 092
; (c) 2014 M. Münch - GNU Lesser General Public License (LGPL)
; information about the content of this card can be found here:
; http://www.freecadweb.org/wiki/index.php?title=Material

[FCMat]
Vendor=
Name=S380MC
NameDE=QStE380 TM
MaterialNumber=1.0978
Norm=SEW 092
KindOfMaterial=Cold forming steel
KindOfMaterialDE=Kaltumformstahl
SpecificPrice=
Father=Metal
ProductURL=
SpecificWeight=7800
Description=
DescriptionDE=gut biegbar, Fahrgestellrahmen, Hilfsrahmen
UltimateTensileStrength=520
YieldStrength=380
CompressiveStrength=
YoungsModulus=210000 MPa
ModulusOfShare=81000
Elasticity=
FractureToughness=
UltimateStrain=23
ThermalExpansionCoefficient=1,10E-05
PoissonRatio=0.3

File: src/Mod/Material/StandardMaterial/for_vetting/Steel-S460MC.FCMat
; S460MC - 1.0982 - SEW 092
; (c) 2014 M. Münch - GNU Lesser General Public License (LGPL)
; information about the content of this card can be found here:
; http://www.freecadweb.org/wiki/index.php?title=Material

[FCMat]
Vendor = 
Name = S460MC
NameDE = QStE460 TM
MaterialNumber = 1.0982
Norm = SEW 092
KindOfMaterial = Cold forming steel
KindOfMaterialDE = Kaltumformstahl
SpecificPrice = 
Father = Metal
ProductURL = 
SpecificWeight = 7800
Description = 
DescriptionDE = gut biegbar, Fahrgestellrahmen, Hilfsrahmen
UltimateTensileStrength = 590
YieldStrength = 460
CompressiveStrength = 
YoungsModulus = 210000 MPa
ModulusOfShare = 81000
Elasticity = 
FractureToughness = 
UltimateStrain = 19
ThermalExpansionCoefficient = 1,10E-05
PoissonRatio = 0.3

File: src/Mod/Material/StandardMaterial/for_vetting/Steel-S690MC.FCMat
; S690MC - 1.0966 - SEW 092
; (c) 2014 M. Münch - GNU Lesser General Public License (LGPL)
; information about the content of this card can be found here:
; http://www.freecadweb.org/wiki/index.php?title=Material

[FCMat]
Vendor = 
Name = S690MC
NameDE = QStE690 TM
MaterialNumber = 1.0966
Norm = SEW 092
KindOfMaterial = Cold forming steel
KindOfMaterialDE = Kaltumformstahl
SpecificPrice = 
Father = Metal
ProductURL = 
SpecificWeight = 7800
Description = 
DescriptionDE = gut biegbar, Fahrgestellrahmen, Hilfsrahmen
UltimateTensileStrength = 790
YieldStrength = 690
CompressiveStrength = 
YoungsModulus = 210000 MPa
ModulusOfShare = 81000
Elasticity = 
FractureToughness = 
UltimateStrain = 15
ThermalExpansionCoefficient = 1,10E-05
PoissonRatio = 0.3

File: src/Mod/Material/StandardMaterial/for_vetting/Steel-St-E-255.FCMat
; St E 255 - 1.0461 - DIN 17102
; (c) 2014 M. Münch - GNU Lesser General Public License (LGPL)
; information about the content of this card can be found here:
; http://www.freecadweb.org/wiki/index.php?title=Material

[FCMat]
Vendor = 
Name = German norm only!
NameDE = St E 255
MaterialNumber = 1.0461
Norm = DIN 17102
KindOfMaterial = Fine grain steel
KindOfMaterialDE = Feinkornstahl
SpecificPrice = 
Father = Metal
ProductURL = 
SpecificWeight = 7800
Description = 
UltimateTensileStrength = 360
YieldStrength = 260
CompressiveStrength = 
YoungsModulus = 210000 MPa
ModulusOfShare = 81000
Elasticity = 
FractureToughness = 
UltimateStrain = 0
ThermalExpansionCoefficient = 1,10E-05
PoissonRatio = 0.3

File: src/Mod/Material/StandardMaterial/for_vetting/Steel-St-E-315.FCMat
; St E 315 - 1.0505 - DIN 17102
; (c) 2014 M. Münch - GNU Lesser General Public License (LGPL)
; information about the content of this card can be found here:
; http://www.freecadweb.org/wiki/index.php?title=Material

[FCMat]
Vendor = 
Name = German norm only!
NameDE = St E 315
MaterialNumber = 1.0505
Norm = DIN 17102
KindOfMaterial = Fine grain steel
KindOfMaterialDE = Feinkornstahl
SpecificPrice = 
Father = Metal
ProductURL = 
SpecificWeight = 7800
Description = 
UltimateTensileStrength = 440
YieldStrength = 320
CompressiveStrength = 
YoungsModulus = 210000 MPa
ModulusOfShare = 81000
Elasticity = 
FractureToughness = 
UltimateStrain = 0
ThermalExpansionCoefficient = 1,10E-05
PoissonRatio = 0.3

File: src/Mod/Material/StandardMaterial/for_vetting/Steel-St-E-380.FCMat
; St E 380 - 1.8900 - DIN 17102
; (c) 2014 M. Münch - GNU Lesser General Public License (LGPL)
; information about the content of this card can be found here:
; http://www.freecadweb.org/wiki/index.php?title=Material

[FCMat]
Vendor = 
Name = German norm only!
NameDE = St E 380
MaterialNumber = 1.8900
Norm = DIN 17102
KindOfMaterial = Fine grain steel
KindOfMaterialDE = Feinkornstahl
SpecificPrice = 
Father = Metal
ProductURL = 
SpecificWeight = 7800
Description = 
UltimateTensileStrength = 500
YieldStrength = 380
CompressiveStrength = 
YoungsModulus = 210000 MPa
ModulusOfShare = 81000
Elasticity = 
FractureToughness = 
UltimateStrain = 0
ThermalExpansionCoefficient = 1,10E-05
PoissonRatio = 0.3

File: src/Mod/Material/StandardMaterial/for_vetting/Steel-X2CrNiMoN17-13-3.FCMat
; X2CrNiMoN17-13-3 - 1.4429 - EN 10088
; (c) 2014 M. Münch - GNU Lesser General Public License (LGPL)
; information about the content of this card can be found here:
; http://www.freecadweb.org/wiki/index.php?title=Material

[FCMat]
Vendor = 
Name = X2CrNiMoN17-13-3
NameDE = X2CrNiMoN 17 13 3
MaterialNumber = 1.4429
Norm = EN 10088
KindOfMaterial = Stainless steel
KindOfMaterialDE = Niro
SpecificPrice = 
Father = Metal
ProductURL = 
SpecificWeight = 7800
Description = 
DescriptionDE = schlecht spanbar, gut schweißbar, gut kaltumformbar,  Achsen, Wellen, Wärmetauscher
UltimateTensileStrength = 580
YieldStrength = 295
CompressiveStrength = 
YoungsModulus = 200000 MPa
ModulusOfShare = 81000
Elasticity = 
FractureToughness = 
UltimateStrain = 35
ThermalExpansionCoefficient = 1,10E-05
PoissonRatio = 0.3

File: src/Mod/Material/StandardMaterial/for_vetting/Steel-X3CrNiMo13-14.FCMat
; X3CrNiMo13-14 - 1.4313 - EN 10088
; (c) 2014 M. Münch - GNU Lesser General Public License (LGPL)
; information about the content of this card can be found here:
; http://www.freecadweb.org/wiki/index.php?title=Material

[FCMat]
Vendor = 
Name = X3CrNiMo13-14
NameDE = -
MaterialNumber = 1.4313
Norm = EN 10088
KindOfMaterial = Stainless steel
KindOfMaterialDE = Niro
SpecificPrice = 
Father = Metal
ProductURL = 
SpecificWeight = 7800
Description = 
UltimateTensileStrength = 900
YieldStrength = 800
CompressiveStrength = 
YoungsModulus = 216000 MPa
ModulusOfShare = 81000
Elasticity = 
FractureToughness = 
UltimateStrain = 11
ThermalExpansionCoefficient = 1,10E-05
PoissonRatio = 0.3

File: src/Mod/Material/StandardMaterial/for_vetting/Steel-X5CrNiMo17-12-2.FCMat
; X5CrNiMo17-12-2 - 1.4401 - EN 10088
; (c) 2014 M. Münch - GNU Lesser General Public License (LGPL)
; information about the content of this card can be found here:
; http://www.freecadweb.org/wiki/index.php?title=Material

[FCMat]
Vendor = 
Name = X5CrNiMo17-12-2
NameDE = X5CrNiMo 17 12 2
MaterialNumber = 1.4401
Norm = EN 10088
KindOfMaterial = Stainless steel
KindOfMaterialDE = Niro
SpecificPrice = 
Father = Metal
ProductURL = 
SpecificWeight = 7800
Description = 
DescriptionDE = schlecht spanbar, gut schweißbar, gut kaltumformbar,  Lebensmitteltechnik
UltimateTensileStrength = 520
YieldStrength = 220
CompressiveStrength = 
YoungsModulus = 180000 MPa
ModulusOfShare = 68000
Elasticity = 
FractureToughness = 
UltimateStrain = 40
ThermalExpansionCoefficient = 1,10E-05
PoissonRatio = 0.3
