Repository: PrzemoF/FreeCAD

This is the FreeCAD standard material library. Its intended to gather the most commen Material definitions. 
How to do a description is explained here:
http://www.freecadweb.org/wiki/index.php?title=Material

To make the material description usefull for a lot of application only files with the (CC BY 3.0) license
will be accepted into the FreeCAD source distribution. For more detail about the license see here:
http://creativecommons.org/

Please help! 
Enlargen the base of Materials for FreeCAD will greatly benefit the usability of FreeCAD. So please 
help us to add new Materials, review existing ones or add additional vlaues. A good source for material 
defininitons are text-books or the www.matweb.com database.

2013 Juergen Riegel 

Edit:
This is work in progress. Please verify material properties before use.

Please use provided TEMPLATE.FCMat file to create a new material and put Name as the first field.
The rest of the fields should be sorted.

Comment for developers:
Probably field Vendor should be removed - it's not used.

File: src/Mod/Material/StandardMaterial/for_vetting/Steel-17CrNiMo6.FCMat
; 17CrNiMo6 - 1.6587 - EN 10084
; (c) 2014 M. Münch - GNU Lesser General Public License (LGPL)
; information about the content of this card can be found here:
; http://www.freecadweb.org/wiki/index.php?title=Material

[FCMat]
Vendor=
Name=17CrNiMo6
NameDE=17CrNiMo6
MaterialNumber=1.6587
Norm=EN 10084
KindOfMaterial=Case-hardened steel
KindOfMaterialDE=Einsatzstahl
SpecificPrice=
Father=Metal
ProductURL=
SpecificWeight=7800
Description=
DescriptionDE=höchste Beanspruchung, Wellen, Zahnräder
UltimateTensileStrength=1150
YieldStrength=830
CompressiveStrength=
YoungsModulus=210000 MPa
ModulusOfShare=81000
Elasticity=
FractureToughness=
UltimateStrain=8
ThermalExpansionCoefficient=1,10E-05
PoissonRatio=0.3

File: src/Mod/Material/StandardMaterial/for_vetting/Steel-1C60.FCMat
; 1C60 - 1.0601 - EN 10083-1
; (c) 2014 M. Münch - GNU Lesser General Public License (LGPL)
; information about the content of this card can be found here:
; http://www.freecadweb.org/wiki/index.php?title=Material

[FCMat]
Vendor = 
Name = 1C60
NameDE = C60
MaterialNumber = 1.0601
Norm = EN 10083-1
KindOfMaterial = Heat-treatable steel
KindOfMaterialDE = Vergütungsstahl
SpecificPrice = 
Father = Metal
ProductURL = 
SpecificWeight = 7800
Description = 
UltimateTensileStrength = 650
YieldStrength = 380
CompressiveStrength = 
YoungsModulus = 210000 MPa
ModulusOfShare = 81000
Elasticity = 
FractureToughness = 
UltimateStrain = 11
ThermalExpansionCoefficient = 1,10E-05
PoissonRatio = 0.3

File: src/Mod/Material/StandardMaterial/for_vetting/Steel-20NiCrMo2.FCMat
; 20NiCrMo2 - 1.6523 - EN 10084
; (c) 2014 M. Münch - GNU Lesser General Public License (LGPL)
; information about the content of this card can be found here:
; http://www.freecadweb.org/wiki/index.php?title=Material

[FCMat]
Vendor=
Name=20NiCrMo2
NameDE=21NiCrMo2
MaterialNumber=1.6523
Norm=EN 10084
KindOfMaterial=Case-hardened steel
KindOfMaterialDE=Einsatzstahl
SpecificPrice=
Father=Metal
ProductURL=
SpecificWeight=7800
Description=
DescriptionDE=höchste Beanspruchung, Wellen, Zahnräder
UltimateTensileStrength=900
YieldStrength=630
CompressiveStrength=
YoungsModulus=210000 MPa
ModulusOfShare=81000
Elasticity=
FractureToughness=
UltimateStrain=10
ThermalExpansionCoefficient=1,10E-05
PoissonRatio=0.3

File: src/Mod/Material/StandardMaterial/for_vetting/Steel-2C10.FCMat
; 2C10 - 1.1121 - EN 10084
; (c) 2014 M. Münch - GNU Lesser General Public License (LGPL)
; information about the content of this card can be found here:
; http://www.freecadweb.org/wiki/index.php?title=Material

[FCMat]
Vendor = 
Name = 2C10
NameDE = Ck10
MaterialNumber = 1.1121
Norm = EN 10084
KindOfMaterial = Case-hardened steel
KindOfMaterialDE = Einsatzstahl
SpecificPrice = 
Father = Metal
ProductURL = 
SpecificWeight = 7800
Description = 
UltimateTensileStrength = 640
YieldStrength = 390
CompressiveStrength = 
YoungsModulus = 210000 MPa
ModulusOfShare = 81000
Elasticity = 
FractureToughness = 
UltimateStrain = 0
ThermalExpansionCoefficient = 1,10E-05
PoissonRatio = 0.3

File: src/Mod/Material/StandardMaterial/for_vetting/Steel-30CrNiMo8.FCMat
; 30CrNiMo8 - 1.6580 - EN 10083-1
; (c) 2014 M. Münch - GNU Lesser General Public License (LGPL)
; information about the content of this card can be found here:
; http://www.freecadweb.org/wiki/index.php?title=Material

[FCMat]
Vendor = 
Name = 30CrNiMo8
NameDE = 30CrNiMo8
MaterialNumber = 1.6580
Norm = EN 10083-1
KindOfMaterial = Heat-treatable steel
KindOfMaterialDE = Vergütungsstahl
SpecificPrice = 
Father = Metal
ProductURL = 
SpecificWeight = 7800
Description = 
DescriptionDE = höchste Beanspruchung, Wellen, Zahnräder
UltimateTensileStrength = 1250
YieldStrength = 1050
CompressiveStrength = 
YoungsModulus = 210000 MPa
ModulusOfShare = 81000
Elasticity = 
FractureToughness = 
UltimateStrain = 9
ThermalExpansionCoefficient = 1,10E-05
PoissonRatio = 0.3

File: src/Mod/Material/StandardMaterial/for_vetting/Steel-36CrNiMo4.FCMat
; 36CrNiMo4 - 1.6511 - EN 10083-1
; (c) 2014 M. Münch - GNU Lesser General Public License (LGPL)
; information about the content of this card can be found here:
; http://www.freecadweb.org/wiki/index.php?title=Material

[FCMat]
Vendor = 
Name = 36CrNiMo4
NameDE = 36CrNiMo4
MaterialNumber = 1.6511
Norm = EN 10083-1
KindOfMaterial = Heat-treatable steel
KindOfMaterialDE = Vergütungsstahl
SpecificPrice = 
Father = Metal
ProductURL = 
SpecificWeight = 7800
Description = 
DescriptionDE = höchste Beanspruchung, Wellen, Zahnräder
UltimateTensileStrength = 1100
YieldStrength = 900
CompressiveStrength = 
YoungsModulus = 210000 MPa
ModulusOfShare = 81000
Elasticity = 
FractureToughness = 
UltimateStrain = 10
ThermalExpansionCoefficient = 1,10E-05
PoissonRatio = 0.3

File: src/Mod/Material/StandardMaterial/for_vetting/Steel-3C35.FCMat
; 3C35 - 1.1180 - EN 10083-1
; (c) 2014 M. Münch - GNU Lesser General Public License (LGPL)
; information about the content of this card can be found here:
; http://www.freecadweb.org/wiki/index.php?title=Material

[FCMat]
Vendor = 
Name = 3C35
NameDE = Cm35
MaterialNumber = 1.1180
Norm = EN 10083-1
KindOfMaterial = Heat-treatable steel
KindOfMaterialDE = Vergütungsstahl
SpecificPrice = 
Father = Metal
ProductURL = 
SpecificWeight = 7800
Description = 
UltimateTensileStrength = 630
YieldStrength = 430
CompressiveStrength = 
YoungsModulus = 210000 MPa
ModulusOfShare = 81000
Elasticity = 
FractureToughness = 
UltimateStrain = 17
ThermalExpansionCoefficient = 1,10E-05
PoissonRatio = 0.3

File: src/Mod/Material/StandardMaterial/for_vetting/Steel-3V45.FCMat
; 3V45 - 1.1201 - EN 10083-1
; (c) 2014 M. Münch - GNU Lesser General Public License (LGPL)
; information about the content of this card can be found here:
; http://www.freecadweb.org/wiki/index.php?title=Material

[FCMat]
Vendor=
Name=3V45
NameDE=Cm45
MaterialNumber=1.1201
Norm=EN 10083-1
KindOfMaterial=Heat-treatable steel
KindOfMaterialDE=Vergütungsstahl
SpecificPrice=
Father=Metal
ProductURL=
SpecificWeight=7800
Description=
UltimateTensileStrength=700
YieldStrength=500
CompressiveStrength=
YoungsModulus=210000 MPa
ModulusOfShare=81000
Elasticity=
FractureToughness=
UltimateStrain=14
ThermalExpansionCoefficient=1,10E-05
PoissonRatio=0.3

File: src/Mod/Material/StandardMaterial/for_vetting/Steel-AlZn4.5Mg1F35.FCMat
; AlZn4,5Mg1F35 - 3.4335.71 - DIN 1725
; (c) 2014 M. Münch - GNU Lesser General Public License (LGPL)
; information about the content of this card can be found here:
; http://www.freecadweb.org/wiki/index.php?title=Material

[FCMat]
Vendor = 
Name = German norm only!
NameDE = AlZn4,5Mg1F35
MaterialNumber = 3.4335.71
Norm = DIN 1725
KindOfMaterial = Aluminium
KindOfMaterialDE = Aluminium
SpecificPrice = 
Father = Metal
ProductURL = 
SpecificWeight = 2700
Description = 
UltimateTensileStrength = 350
YieldStrength = 290
CompressiveStrength = 
YoungsModulus = 70000 MPa
ModulusOfShare = 27000
Elasticity = 
FractureToughness = 
UltimateStrain = 10
ThermalExpansionCoefficient = 2,30E-05
PoissonRatio = 0.3

File: src/Mod/Material/StandardMaterial/for_vetting/Steel-C15.FCMat
; C15 - 1.0401 - DIN 17210
; (c) 2014 M. Münch - GNU Lesser General Public License (LGPL)
; information about the content of this card can be found here:
; http://www.freecadweb.org/wiki/index.php?title=Material

[FCMat]
Vendor=
Name=German norm only!
NameDE=C15
MaterialNumber=1.0401
Norm=DIN 17210
KindOfMaterial=Case-hardened steel
KindOfMaterialDE=Einsatzstahl
SpecificPrice=
Father=Metal
ProductURL=
SpecificWeight=7800
Description=
UltimateTensileStrength=750
YieldStrength=430
CompressiveStrength=
YoungsModulus=210000 MPa
ModulusOfShare=81000
Elasticity=
FractureToughness=
UltimateStrain=14
ThermalExpansionCoefficient=1,10E-05
PoissonRatio=0.3

File: src/Mod/Material/StandardMaterial/for_vetting/Steel-C22E.FCMat
; C22E - 1.1151 - EN 10083-1
; (c) 2014 M. Münch - GNU Lesser General Public License (LGPL)
; information about the content of this card can be found here:
; http://www.freecadweb.org/wiki/index.php?title=Material

[FCMat]
Vendor=
Name=C22E
NameDE=Ck22
MaterialNumber=1.1151
Norm=EN 10083-1
KindOfMaterial=Heat-treatable steel
KindOfMaterialDE=Vergütungsstahl
SpecificPrice=
Father=Metal
ProductURL=
SpecificWeight=7800
Description=
UltimateTensileStrength=500
YieldStrength=340
CompressiveStrength=
YoungsModulus=210000 MPa
ModulusOfShare=81000
Elasticity=
FractureToughness=
UltimateStrain=20
ThermalExpansionCoefficient=1,10E-05
PoissonRatio=0.3

File: src/Mod/Material/StandardMaterial/for_vetting/Steel-C30E.FCMat
; C30E - 1.1178 - EN 10083-1
; (c) 2014 M. Münch - GNU Lesser General Public License (LGPL)
; information about the content of this card can be found here:
; http://www.freecadweb.org/wiki/index.php?title=Material

[FCMat]
Vendor=
Name=C30E
NameDE=Ck30
MaterialNumber=1.1178
Norm=EN 10083-1
KindOfMaterial=Heat-treatable steel
KindOfMaterialDE=Vergütungsstahl
SpecificPrice=
Father=Metal
ProductURL=
SpecificWeight=7800
Description=
UltimateTensileStrength=600
YieldStrength=400
CompressiveStrength=
YoungsModulus=210000 MPa
ModulusOfShare=81000
Elasticity=
FractureToughness=
UltimateStrain=18
ThermalExpansionCoefficient=1,10E-05
PoissonRatio=0.3

File: src/Mod/Material/StandardMaterial/for_vetting/Steel-C40E.FCMat
; C40E - 1.1186 - EN 10083-1
; (c) 2014 M. Münch - GNU Lesser General Public License (LGPL)
; information about the content of this card can be found here:
; http://www.freecadweb.org/wiki/index.php?title=Material

[FCMat]
Vendor = 
Name = C40E
NameDE = Ck40
MaterialNumber = 1.1186
Norm = EN 10083-1
KindOfMaterial = Heat-treatable steel
KindOfMaterialDE = Vergütungsstahl
SpecificPrice = 
Father = Metal
ProductURL = 
SpecificWeight = 7800
Description = 
UltimateTensileStrength = 650
YieldStrength = 460
CompressiveStrength = 
YoungsModulus = 210000 MPa
ModulusOfShare = 81000
Elasticity = 
FractureToughness = 
UltimateStrain = 16
ThermalExpansionCoefficient = 1,10E-05
PoissonRatio = 0.3

File: src/Mod/Material/StandardMaterial/for_vetting/Steel-C55E.FCMat
; C55E - 1.1203 - EN 10083-1
; (c) 2014 M. Münch - GNU Lesser General Public License (LGPL)
; information about the content of this card can be found here:
; http://www.freecadweb.org/wiki/index.php?title=Material

[FCMat]
Vendor=
Name=C55E
NameDE=Ck55
MaterialNumber=1.1203
Norm=EN 10083-1
KindOfMaterial=Heat-treatable steel
KindOfMaterialDE=Vergütungsstahl
SpecificPrice=
Father=Metal
ProductURL=
SpecificWeight=7800
Description=
UltimateTensileStrength=800
YieldStrength=550
CompressiveStrength=
YoungsModulus=210000 MPa
ModulusOfShare=81000
Elasticity=
FractureToughness=
UltimateStrain=13
ThermalExpansionCoefficient=1,10E-05
PoissonRatio=0.3

File: src/Mod/Material/StandardMaterial/for_vetting/Steel-C60E.FCMat
; C60E - 1.1221 - EN 10083-1
; (c) 2014 M. Münch - GNU Lesser General Public License (LGPL)
; information about the content of this card can be found here:
; http://www.freecadweb.org/wiki/index.php?title=Material

[FCMat]
Vendor=
Name=C60E
NameDE=Ck60
MaterialNumber=1.1221
Norm=EN 10083-1
KindOfMaterial=Heat-treatable steel
KindOfMaterialDE=Vergütungsstahl
SpecificPrice=
Father=Metal
ProductURL=
SpecificWeight=7800
Description=
UltimateTensileStrength=850
YieldStrength=580
CompressiveStrength=
YoungsModulus=210000 MPa
ModulusOfShare=81000
Elasticity=
FractureToughness=
UltimateStrain=13
ThermalExpansionCoefficient=1,10E-05
PoissonRatio=0.3

File: src/Mod/Material/StandardMaterial/for_vetting/Steel-E295.FCMat
; E295 - 1.0050 - EN 10025
; (c) 2014 M. Münch - GNU Lesser General Public License (LGPL)
; information about the content of this card can be found here:
; http://www.freecadweb.org/wiki/index.php?title=Material

[FCMat]
Vendor=
Name=E295
NameDE=St50-2
MaterialNumber=1.0050
Norm=EN 10025
KindOfMaterial=Mild steel
KindOfMaterialDE=Baustahl
SpecificPrice=
Father=Metal
ProductURL=
SpecificWeight=7800
Description=
UltimateTensileStrength=490
YieldStrength=295
CompressiveStrength=
YoungsModulus=210000 MPa
ModulusOfShare=81000
Elasticity=
FractureToughness=
UltimateStrain=20
ThermalExpansionCoefficient=1,10E-05
PoissonRatio=0.3

File: src/Mod/Material/StandardMaterial/for_vetting/Steel-E360-GC.FCMat
; E360 GC - 1.0633 - EN 10025
; (c) 2014 M. Münch - GNU Lesser General Public License (LGPL)
; information about the content of this card can be found here:
; http://www.freecadweb.org/wiki/index.php?title=Material

[FCMat]
Vendor = 
Name = E360 GC
NameDE = St70-2K
MaterialNumber = 1.0633
Norm = EN 10025
KindOfMaterial = Mild steel
KindOfMaterialDE = Baustahl
SpecificPrice = 
Father = Metal
ProductURL = 
SpecificWeight = 7800
Description = 
UltimateTensileStrength = 780
YieldStrength = 560
CompressiveStrength = 
YoungsModulus = 210000 MPa
ModulusOfShare = 81000
Elasticity = 
FractureToughness = 
UltimateStrain = 0
ThermalExpansionCoefficient = 1,10E-05
PoissonRatio = 0.3

File: src/Mod/Material/StandardMaterial/for_vetting/Steel-E360.FCMat
; E360 - 1.0070 - EN 10025
; (c) 2014 M. Münch - GNU Lesser General Public License (LGPL)
; information about the content of this card can be found here:
; http://www.freecadweb.org/wiki/index.php?title=Material

[FCMat]
Vendor=
Name=E360
NameDE=St70-2
MaterialNumber=1.0070
Norm=EN 10025
KindOfMaterial=Mild steel
KindOfMaterialDE=Baustahl
SpecificPrice=
Father=Metal
ProductURL=
SpecificWeight=7800
Description=
UltimateTensileStrength=690
YieldStrength=360
CompressiveStrength=
YoungsModulus=210000 MPa
ModulusOfShare=81000
Elasticity=
FractureToughness=
UltimateStrain=11
ThermalExpansionCoefficient=1,10E-05
PoissonRatio=0.3

File: src/Mod/Material/StandardMaterial/for_vetting/Steel-EN-GJL-100.FCMat
; EN-GJL-100 - 0.6010 - EN 1561
; (c) 2014 M. Münch - GNU Lesser General Public License (LGPL)
; information about the content of this card can be found here:
; http://www.freecadweb.org/wiki/index.php?title=Material

[FCMat]
Vendor = 
Name = EN-GJL-100
NameDE = GG-10
MaterialNumber = 0.6010
Norm = EN 1561
KindOfMaterial = Cast iron
KindOfMaterialDE = Guss
SpecificPrice = 
Father = Metal
ProductURL = 
SpecificWeight = 7200
Description = 
DescriptionDE = für gering beanspruchte Teile
UltimateTensileStrength = 100
YieldStrength = 0
CompressiveStrength = 
YoungsModulus = 88000 MPa
ModulusOfShare = 34000
Elasticity = 
FractureToughness = 
UltimateStrain = 0
ThermalExpansionCoefficient = 1,00E-05
PoissonRatio = 0.3

File: src/Mod/Material/StandardMaterial/for_vetting/Steel-EN-GJL-150.FCMat
; EN-GJL-150 - 0.6015 - EN 1561
; (c) 2014 M. Münch - GNU Lesser General Public License (LGPL)
; information about the content of this card can be found here:
; http://www.freecadweb.org/wiki/index.php?title=Material

[FCMat]
Vendor=
Name=EN-GJL-150
NameDE=GG-15
MaterialNumber=0.6015
Norm=EN 1561
KindOfMaterial=Cast iron
KindOfMaterialDE=Guss
SpecificPrice=
Father=Metal
ProductURL=
SpecificWeight=7200
Description=
DescriptionDE=für dünnwandige Teile wie Gehäuse, Ständer
UltimateTensileStrength=150
YieldStrength=98
CompressiveStrength=
YoungsModulus=95000 MPa
ModulusOfShare=37000
Elasticity=
FractureToughness=
UltimateStrain=0
ThermalExpansionCoefficient=1,00E-05
PoissonRatio=0.3

File: src/Mod/Material/StandardMaterial/for_vetting/Steel-EN-GJL-200.FCMat
; EN-GJL-200 - 0.6020 - EN 1561
; (c) 2014 M. Münch - GNU Lesser General Public License (LGPL)
; information about the content of this card can be found here:
; http://www.freecadweb.org/wiki/index.php?title=Material

[FCMat]
Vendor = 
Name = EN-GJL-200
NameDE = GG-20
MaterialNumber = 0.6020
Norm = EN 1561
KindOfMaterial = Cast iron
KindOfMaterialDE = Guss
SpecificPrice = 
Father = Metal
ProductURL = 
SpecificWeight = 7200
Description = 
DescriptionDE = Hebel, Lager , Lagerböcke
UltimateTensileStrength = 200
YieldStrength = 130
CompressiveStrength = 
YoungsModulus = 105000 MPa
ModulusOfShare = 40000
Elasticity = 
FractureToughness = 
UltimateStrain = 0
ThermalExpansionCoefficient = 1,00E-05
PoissonRatio = 0.3

File: src/Mod/Material/StandardMaterial/for_vetting/Steel-EN-GJL-250.FCMat
; EN-GJL-250 - 0.6025 - EN 1561
; (c) 2014 M. Münch - GNU Lesser General Public License (LGPL)
; information about the content of this card can be found here:
; http://www.freecadweb.org/wiki/index.php?title=Material

[FCMat]
Vendor = 
Name = EN-GJL-250
NameDE = GG-25
MaterialNumber = 0.6025
Norm = EN 1561
KindOfMaterial = Cast iron
KindOfMaterialDE = Guss
SpecificPrice = 
Father = Metal
ProductURL = 
SpecificWeight = 7200
Description = 
UltimateTensileStrength = 250
YieldStrength = 165
CompressiveStrength = 
YoungsModulus = 115000 MPa
ModulusOfShare = 44000
Elasticity = 
FractureToughness = 
UltimateStrain = 0
ThermalExpansionCoefficient = 1,00E-05
PoissonRatio = 0.3

File: src/Mod/Material/StandardMaterial/for_vetting/Steel-EN-GJL-300.FCMat
; EN-GJL-300 - 0.6030 - EN 1561
; (c) 2014 M. Münch - GNU Lesser General Public License (LGPL)
; information about the content of this card can be found here:
; http://www.freecadweb.org/wiki/index.php?title=Material

[FCMat]
Vendor=
Name=EN-GJL-300
NameDE=GG-30
MaterialNumber=0.6030
Norm=EN 1561
KindOfMaterial=Cast iron
KindOfMaterialDE=Guss
SpecificPrice=
Father=Metal
ProductURL=
SpecificWeight=7200
Description=
DescriptionDE=hochbeanspruchbar, für Motorständer, Lagerschalen
UltimateTensileStrength=300
YieldStrength=195
CompressiveStrength=
YoungsModulus=125000 MPa
ModulusOfShare=48000
Elasticity=
FractureToughness=
UltimateStrain=0
ThermalExpansionCoefficient=1,00E-05
PoissonRatio=0.3

File: src/Mod/Material/StandardMaterial/for_vetting/Steel-EN-GJL-350.FCMat
; EN-GJL-350 - 0.6035 - EN 1561
; (c) 2014 M. Münch - GNU Lesser General Public License (LGPL)
; information about the content of this card can be found here:
; http://www.freecadweb.org/wiki/index.php?title=Material

[FCMat]
Vendor = 
Name = EN-GJL-350
NameDE = GG-35
MaterialNumber = 0.6035
Norm = EN 1561
KindOfMaterial = Cast iron
KindOfMaterialDE = Guss
SpecificPrice = 
Father = Metal
ProductURL = 
SpecificWeight = 7200
Description = 
DescriptionDE = höchstbeanspruchbar, für Teile mit konstanter Wanddicke, Pressenständer, Turbinengehäuse
UltimateTensileStrength = 350
YieldStrength = 228
CompressiveStrength = 
YoungsModulus = 135000 MPa
ModulusOfShare = 52000
Elasticity = 
FractureToughness = 
UltimateStrain = 15
ThermalExpansionCoefficient = 1,00E-05
PoissonRatio = 0.3

File: src/Mod/Material/StandardMaterial/for_vetting/Steel-EN-GJMB-350-10.FCMat
; EN-GJMB-350-10 - 0.8135 - EN 1562
; (c) 2014 M. Münch - GNU Lesser General Public License (LGPL)
; information about the content of this card can be found here:
; http://www.freecadweb.org/wiki/index.php?title=Material

[FCMat]
Vendor = 
Name = EN-GJMB-350-10
NameDE = GTS 35-10
MaterialNumber = 0.8135
Norm = EN 1562
KindOfMaterial = Cast iron
KindOfMaterialDE = Guss
SpecificPrice = 
Father = Metal
ProductURL = 
SpecificWeight = 7200
Description = 
DescriptionDE = gut spanbar, Schaltgabeln, Getriebe-, Achsgehäuse
UltimateTensileStrength = 350
YieldStrength = 200
CompressiveStrength = 
YoungsModulus = 175000 MPa
ModulusOfShare = 67000
Elasticity = 
FractureToughness = 
UltimateStrain = 10
ThermalExpansionCoefficient = 1,00E-05
PoissonRatio = 0.3

File: src/Mod/Material/StandardMaterial/for_vetting/Steel-EN-GJMB-550-4.FCMat
; EN-GJMB-550-4 - 0.8155 - EN 1562
; (c) 2014 M. Münch - GNU Lesser General Public License (LGPL)
; information about the content of this card can be found here:
; http://www.freecadweb.org/wiki/index.php?title=Material

[FCMat]
Vendor = 
Name = EN-GJMB-550-4
NameDE = GTS 55-04
MaterialNumber = 0.8155
Norm = EN 1562
KindOfMaterial = Cast iron
KindOfMaterialDE = Guss
SpecificPrice = 
Father = Metal
ProductURL = 
SpecificWeight = 7200
Description = 
DescriptionDE = Randschichthärtung, Kurbelwellen, Bremsträger, Federböcke, Kipphebel
UltimateTensileStrength = 550
YieldStrength = 340
CompressiveStrength = 
YoungsModulus = 175000 MPa
ModulusOfShare = 67000
Elasticity = 
FractureToughness = 
UltimateStrain = 2
ThermalExpansionCoefficient = 1,00E-05
PoissonRatio = 0.3

File: src/Mod/Material/StandardMaterial/for_vetting/Steel-EN-GJMB-650-2.FCMat
; EN-GJMB-650-2 - 0.8165 - EN 1562
; (c) 2014 M. Münch - GNU Lesser General Public License (LGPL)
; information about the content of this card can be found here:
; http://www.freecadweb.org/wiki/index.php?title=Material

[FCMat]
Vendor = 
Name = EN-GJMB-650-2
NameDE = GTS 65-02
MaterialNumber = 0.8165
Norm = EN 1562
KindOfMaterial = Cast iron
KindOfMaterialDE = Guss
SpecificPrice = 
Father = Metal
ProductURL = 
SpecificWeight = 7200
Description = 
DescriptionDE = Gabelköpfe
UltimateTensileStrength = 650
YieldStrength = 430
CompressiveStrength = 
YoungsModulus = 175000 MPa
ModulusOfShare = 67000
Elasticity = 
FractureToughness = 
UltimateStrain = 2
ThermalExpansionCoefficient = 1,00E-05
PoissonRatio = 0.3

File: src/Mod/Material/StandardMaterial/for_vetting/Steel-EN-GJMW-350-4.FCMat
; EN-GJMW-350-4 - 0.8035 - EN 1562
; (c) 2014 M. Münch - GNU Lesser General Public License (LGPL)
; information about the content of this card can be found here:
; http://www.freecadweb.org/wiki/index.php?title=Material

[FCMat]
Vendor=
Name=EN-GJMW-350-4
NameDE=GTW 35-04
MaterialNumber=0.8035
Norm=EN 1562
KindOfMaterial=Cast iron
KindOfMaterialDE=Guss
SpecificPrice=
Father=Metal
ProductURL=
SpecificWeight=7200
Description=
DescriptionDE=dünnwandige Teile, Fittings, Beschläge, Förderketten
UltimateTensileStrength=350
YieldStrength=0
CompressiveStrength=
YoungsModulus=175000 MPa
ModulusOfShare=67000
Elasticity=
FractureToughness=
UltimateStrain=4
ThermalExpansionCoefficient=1,00E-05
PoissonRatio=0.3

File: src/Mod/Material/StandardMaterial/for_vetting/Steel-EN-GJMW-360-12.FCMat
; EN-GJMW-360-12 - 0.8038 - EN 1562
; (c) 2014 M. Münch - GNU Lesser General Public License (LGPL)
; information about the content of this card can be found here:
; http://www.freecadweb.org/wiki/index.php?title=Material

[FCMat]
Vendor = 
Name = EN-GJMW-360-12
NameDE = GTW S38-12
MaterialNumber = 0.8038
Norm = EN 1562
KindOfMaterial = Cast iron
KindOfMaterialDE = Guss
SpecificPrice = 
Father = Metal
ProductURL = 
SpecificWeight = 7200
Description = 
DescriptionDE = für Verbundschweißteile
UltimateTensileStrength = 380
YieldStrength = 200
CompressiveStrength = 
YoungsModulus = 175000 MPa
ModulusOfShare = 67000
Elasticity = 
FractureToughness = 
UltimateStrain = 5
ThermalExpansionCoefficient = 1,00E-05
PoissonRatio = 0.3

File: src/Mod/Material/StandardMaterial/for_vetting/Steel-EN-GJMW-400-5.FCMat
; EN-GJMW-400-5 - 0.8040 - EN 1562
; (c) 2014 M. Münch - GNU Lesser General Public License (LGPL)
; information about the content of this card can be found here:
; http://www.freecadweb.org/wiki/index.php?title=Material

[FCMat]
Vendor = 
Name = EN-GJMW-400-5
NameDE = GTW 40-05
MaterialNumber = 0.8040
Norm = EN 1562
KindOfMaterial = Cast iron
KindOfMaterialDE = Guss
SpecificPrice = 
Father = Metal
ProductURL = 
SpecificWeight = 7200
Description = 
DescriptionDE = gut schweißbar, Auspuffkrümmer, Schraubzwingen
UltimateTensileStrength = 400
YieldStrength = 220
CompressiveStrength = 
YoungsModulus = 175000 MPa
ModulusOfShare = 67000
Elasticity = 
FractureToughness = 
UltimateStrain = 7
ThermalExpansionCoefficient = 1,00E-05
PoissonRatio = 0.3

File: src/Mod/Material/StandardMaterial/for_vetting/Steel-EN-GJMW-450-7.FCMat
; EN-GJMW-450-7 - 0.8045 - EN 1562
; (c) 2014 M. Münch - GNU Lesser General Public License (LGPL)
; information about the content of this card can be found here:
; http://www.freecadweb.org/wiki/index.php?title=Material

[FCMat]
Vendor = 
Name = EN-GJMW-450-7
NameDE = GTW 45-07
MaterialNumber = 0.8045
Norm = EN 1562
KindOfMaterial = Cast iron
KindOfMaterialDE = Guss
SpecificPrice = 
Father = Metal
ProductURL = 
SpecificWeight = 7200
Description = 
DescriptionDE = schlagfest, Fahrwerksteile
UltimateTensileStrength = 450
YieldStrength = 260
CompressiveStrength = 
YoungsModulus = 175000 MPa
ModulusOfShare = 67000
Elasticity = 
FractureToughness = 
UltimateStrain = 10
ThermalExpansionCoefficient = 1,00E-05
PoissonRatio = 0.3

File: src/Mod/Material/StandardMaterial/for_vetting/Steel-EN-GJS-400-15.FCMat
; EN-GJS-400-15 - 0.7040 - EN 1563
; (c) 2014 M. Münch - GNU Lesser General Public License (LGPL)
; information about the content of this card can be found here:
; http://www.freecadweb.org/wiki/index.php?title=Material

[FCMat]
Vendor=
Name=EN-GJS-400-15
NameDE=GGG-40
MaterialNumber=0.7040
Norm=EN 1563
KindOfMaterial=Cast iron
KindOfMaterialDE=Guss
SpecificPrice=
Father=Metal
ProductURL=
SpecificWeight=7200
Description=
DescriptionDE=Pumpen-, Getriebegehäuse
UltimateTensileStrength=400
YieldStrength=250
CompressiveStrength=
YoungsModulus=167000 MPa
ModulusOfShare=65000
Elasticity=
FractureToughness=
UltimateStrain=15
ThermalExpansionCoefficient=1,10E-05
PoissonRatio=0.3

File: src/Mod/Material/StandardMaterial/for_vetting/Steel-EN-GJS-500-7.FCMat
; EN-GJS-500-7 - 0.7050 - EN 1563
; (c) 2014 M. Münch - GNU Lesser General Public License (LGPL)
; information about the content of this card can be found here:
; http://www.freecadweb.org/wiki/index.php?title=Material

[FCMat]
Vendor = 
Name = EN-GJS-500-7
NameDE = GGG-50
MaterialNumber = 0.7050
Norm = EN 1563
KindOfMaterial = Cast iron
KindOfMaterialDE = Guss
SpecificPrice = 
Father = Metal
ProductURL = 
SpecificWeight = 7200
Description = 
DescriptionDE = Seiltrommeln, Bremsteile, Zylinderköpfe
UltimateTensileStrength = 500
YieldStrength = 320
CompressiveStrength = 
YoungsModulus = 170000 MPa
ModulusOfShare = 66000
Elasticity = 
FractureToughness = 
UltimateStrain = 2
ThermalExpansionCoefficient = 1,10E-05
PoissonRatio = 0.3

File: src/Mod/Material/StandardMaterial/for_vetting/Steel-EN-GJS-600-3.FCMat
; EN-GJS-600-3 - 0.7060 - EN 1563
; (c) 2014 M. Münch - GNU Lesser General Public License (LGPL)
; information about the content of this card can be found here:
; http://www.freecadweb.org/wiki/index.php?title=Material

[FCMat]
Vendor = 
Name = EN-GJS-600-3
NameDE = GGG-60
MaterialNumber = 0.7060
Norm = EN 1563
KindOfMaterial = Cast iron
KindOfMaterialDE = Guss
SpecificPrice = 
Father = Metal
ProductURL = 
SpecificWeight = 7200
Description = 
DescriptionDE = Kurbelwellen, Stangen
UltimateTensileStrength = 600
YieldStrength = 370
CompressiveStrength = 
YoungsModulus = 177000 MPa
ModulusOfShare = 67000
Elasticity = 
FractureToughness = 
UltimateStrain = 2
ThermalExpansionCoefficient = 1,10E-05
PoissonRatio = 0.3

File: src/Mod/Material/StandardMaterial/for_vetting/Steel-EN-GJS-700-2.FCMat
; EN-GJS-700-2 - 0.7070 - EN 1563
; (c) 2014 M. Münch - GNU Lesser General Public License (LGPL)
; information about the content of this card can be found here:
; http://www.freecadweb.org/wiki/index.php?title=Material

[FCMat]
Vendor = 
Name = EN-GJS-700-2
NameDE = GGG-70
MaterialNumber = 0.7070
Norm = EN 1563
KindOfMaterial = Cast iron
KindOfMaterialDE = Guss
SpecificPrice = 
Father = Metal
ProductURL = 
SpecificWeight = 7200
Description = 
DescriptionDE = Kurbelwellen, Zahnräder, Turbinenschaufeln
UltimateTensileStrength = 700
YieldStrength = 420
CompressiveStrength = 
YoungsModulus = 180000 MPa
ModulusOfShare = 67000
Elasticity = 
FractureToughness = 
UltimateStrain = 2
ThermalExpansionCoefficient = 1,10E-05
PoissonRatio = 0.3

File: src/Mod/Material/StandardMaterial/for_vetting/Steel-G16Mn5.FCMat
; G16Mn5 - 1.1131 - DIN 1681
; (c) 2014 M. Münch - GNU Lesser General Public License (LGPL)
; information about the content of this card can be found here:
; http://www.freecadweb.org/wiki/index.php?title=Material

[FCMat]
Vendor = 
Name = G16Mn5
NameDE = GS-16Mn5N
MaterialNumber = 1.1131
Norm = DIN 1681
KindOfMaterial = Cast steel
KindOfMaterialDE = Stahlguss
SpecificPrice = 
Father = Metal
ProductURL = 
SpecificWeight = 7800
Description = 
DescriptionDE = Gehäuse, Zahnräder, Bremsscheiben
UltimateTensileStrength = 430
YieldStrength = 260
CompressiveStrength = 
YoungsModulus = 210000 MPa
ModulusOfShare = 81000
Elasticity = 
FractureToughness = 
UltimateStrain = 0
ThermalExpansionCoefficient = 1,10E-05
PoissonRatio = 0.3

File: src/Mod/Material/StandardMaterial/for_vetting/Steel-G260.FCMat
; G260 - 1.0552 - DIN 1681
; (c) 2014 M. Münch - GNU Lesser General Public License (LGPL)
; information about the content of this card can be found here:
; http://www.freecadweb.org/wiki/index.php?title=Material

[FCMat]
Vendor=
Name=G260
NameDE=GS 52
MaterialNumber=1.0552
Norm=DIN 1681
KindOfMaterial=Cast steel
KindOfMaterialDE=Stahlguss
SpecificPrice=
Father=Metal
ProductURL=
SpecificWeight=7800
Description=
UltimateTensileStrength=520
YieldStrength=260
CompressiveStrength=
YoungsModulus=210000 MPa
ModulusOfShare=81000
Elasticity=
FractureToughness=
UltimateStrain=18
ThermalExpansionCoefficient=1,10E-05
PoissonRatio=0.3

File: src/Mod/Material/StandardMaterial/for_vetting/Steel-G30Mn5.FCMat
; G30Mn5 - 1.1165 - DIN 17205
; (c) 2014 M. Münch - GNU Lesser General Public License (LGPL)
; information about the content of this card can be found here:
; http://www.freecadweb.org/wiki/index.php?title=Material

[FCMat]
Vendor = 
Name = G30Mn5
NameDE = GS-30Mn5
MaterialNumber = 1.1165
Norm = DIN 17205
KindOfMaterial = Cast steel
KindOfMaterialDE = Stahlguss
SpecificPrice = 
Father = Metal
ProductURL = 
SpecificWeight = 7800
Description = 
UltimateTensileStrength = 520
YieldStrength = 400
CompressiveStrength = 
YoungsModulus = 210000 MPa
ModulusOfShare = 81000
Elasticity = 
FractureToughness = 
UltimateStrain = 14
ThermalExpansionCoefficient = 1,10E-05
PoissonRatio = 0.3

File: src/Mod/Material/StandardMaterial/for_vetting/Steel-S185.FCMat
; S185 - 1.0035 - EN 10025
; (c) 2014 M. Münch - GNU Lesser General Public License (LGPL)
; information about the content of this card can be found here:
; http://www.freecadweb.org/wiki/index.php?title=Material

[FCMat]
Vendor=
Name=S185
NameDE=St33
MaterialNumber=1.0035
Norm=EN 10025
KindOfMaterial=Mild steel
KindOfMaterialDE=Baustahl
SpecificPrice=
Father=Metal
ProductURL=
SpecificWeight=7800
Description=
DescriptionDE=für geringe Beanspruchung
UltimateTensileStrength=310
YieldStrength=190
CompressiveStrength=
YoungsModulus=210000 MPa
ModulusOfShare=81000
Elasticity=
FractureToughness=
UltimateStrain=18
ThermalExpansionCoefficient=1,10E-05
PoissonRatio=0.3

File: src/Mod/Material/StandardMaterial/for_vetting/Steel-S235JR.FCMat
; S235JR - 1.0037 - EN 10025
; (c) 2014 M. Münch - GNU Lesser General Public License (LGPL)
; information about the content of this card can be found here:
; http://www.freecadweb.org/wiki/index.php?title=Material

[FCMat]
Vendor = 
Name = S235JR
NameDE = St37-2
MaterialNumber = 1.0037
Norm = EN 10025
KindOfMaterial = Mild steel
KindOfMaterialDE = Baustahl
SpecificPrice = 
Father = Metal
ProductURL = 
SpecificWeight = 7800
Description = 
DescriptionDE = üblich für mäßige Beanspruchung, gut schweißbar, nicht für Hilfsrahmen
UltimateTensileStrength = 360
YieldStrength = 235
CompressiveStrength = 
YoungsModulus = 210000 MPa
ModulusOfShare = 81000
Elasticity = 
FractureToughness = 
UltimateStrain = 26
ThermalExpansionCoefficient = 1,10E-05
PoissonRatio = 0.3

File: src/Mod/Material/StandardMaterial/for_vetting/Steel-S235JRG1.FCMat
; S235JRG1 - 1.0036 - EN 10025
; (c) 2014 M. Münch - GNU Lesser General Public License (LGPL)
; information about the content of this card can be found here:
; http://www.freecadweb.org/wiki/index.php?title=Material

[FCMat]
Vendor = 
Name = S235JRG1
NameDE = USt37-2
MaterialNumber = 1.0036
Norm = EN 10025
KindOfMaterial = Mild steel
KindOfMaterialDE = Baustahl
SpecificPrice = 
Father = Metal
ProductURL = 
SpecificWeight = 7800
Description = 
DescriptionDE = üblich für mäßige Beanspruchung
UltimateTensileStrength = 360
YieldStrength = 235
CompressiveStrength = 
YoungsModulus = 210000 MPa
ModulusOfShare = 81000
Elasticity = 
FractureToughness = 
UltimateStrain = 26
ThermalExpansionCoefficient = 1,10E-05
PoissonRatio = 0.3

File: src/Mod/Material/StandardMaterial/for_vetting/Steel-S260NC.FCMat
; S260NC - 1.0971 - SEW 092
; (c) 2014 M. Münch - GNU Lesser General Public License (LGPL)
; information about the content of this card can be found here:
; http://www.freecadweb.org/wiki/index.php?title=Material

[FCMat]
Vendor=
Name=S260NC
NameDE=QStE260 N
MaterialNumber=1.0971
Norm=SEW 092
KindOfMaterial=Cold forming steel
KindOfMaterialDE=Kaltumformstahl
SpecificPrice=
Father=Metal
ProductURL=
SpecificWeight=7800
Description=
DescriptionDE=gut biegbar, Fahrgestellrahmen, Hilfsrahmen, nicht für Punktlasten
UltimateTensileStrength=350
YieldStrength=280
CompressiveStrength=
YoungsModulus=210000 MPa
ModulusOfShare=81000
Elasticity=
FractureToughness=
UltimateStrain=30
ThermalExpansionCoefficient=1,10E-05
PoissonRatio=0.3

File: src/Mod/Material/StandardMaterial/for_vetting/Steel-S275N.FCMat
; S275N - 1.0490 - EN 10113-2
; (c) 2014 M. Münch - GNU Lesser General Public License (LGPL)
; information about the content of this card can be found here:
; http://www.freecadweb.org/wiki/index.php?title=Material

[FCMat]
Vendor = 
Name = S275N
NameDE = St E 275
MaterialNumber = 1.0490
Norm = EN 10113-2
KindOfMaterial = Fine grain steel
KindOfMaterialDE = Feinkornstahl
SpecificPrice = 
Father = Metal
ProductURL = 
SpecificWeight = 7800
Description = 
UltimateTensileStrength = 370
YieldStrength = 275
CompressiveStrength = 
YoungsModulus = 210000 MPa
ModulusOfShare = 81000
Elasticity = 
FractureToughness = 
UltimateStrain = 24
ThermalExpansionCoefficient = 1,10E-05
PoissonRatio = 0.3

File: src/Mod/Material/StandardMaterial/for_vetting/Steel-S335JR.FCMat
; S335JR - 1.0045 - EN 10025
; (c) 2014 M. Münch - GNU Lesser General Public License (LGPL)
; information about the content of this card can be found here:
; http://www.freecadweb.org/wiki/index.php?title=Material

[FCMat]
Vendor=
Name=S335JR
NameDE=St53-3
MaterialNumber=1.0045
Norm=EN 10025
KindOfMaterial=Mild steel
KindOfMaterialDE=Baustahl
SpecificPrice=
Father=Metal
ProductURL=
SpecificWeight=7800
Description=
UltimateTensileStrength=510
YieldStrength=355
CompressiveStrength=
YoungsModulus=210000 MPa
ModulusOfShare=81000
Elasticity=
FractureToughness=
UltimateStrain=22
ThermalExpansionCoefficient=1,10E-05
PoissonRatio=0.3

File: src/Mod/Material/StandardMaterial/for_vetting/Steel-S335N.FCMat
; S335N - 1.0545 - EN 10113-2
; (c) 2014 M. Münch - GNU Lesser General Public License (LGPL)
; information about the content of this card can be found here:
; http://www.freecadweb.org/wiki/index.php?title=Material

[FCMat]
Vendor = 
Name = S335N
NameDE = St E 355
MaterialNumber = 1.0545
Norm = EN 10113-2
KindOfMaterial = Fine grain steel
KindOfMaterialDE = Feinkornstahl
SpecificPrice = 
Father = Metal
ProductURL = 
SpecificWeight = 7800
Description = 
UltimateTensileStrength = 470
YieldStrength = 355
CompressiveStrength = 
YoungsModulus = 210000 MPa
ModulusOfShare = 81000
Elasticity = 
FractureToughness = 
UltimateStrain = 22
ThermalExpansionCoefficient = 1,10E-05
PoissonRatio = 0.3

File: src/Mod/Material/StandardMaterial/for_vetting/Steel-S340MC.FCMat
; S340MC - 1.0974 - SEW 092
; (c) 2014 M. Münch - GNU Lesser General Public License (LGPL)
; information about the content of this card can be found here:
; http://www.freecadweb.org/wiki/index.php?title=Material

[FCMat]
Vendor=
Name=S340MC
NameDE=QStE340 TM
MaterialNumber=1.0974
Norm=SEW 092
KindOfMaterial=Cold forming steel
KindOfMaterialDE=Kaltumformstahl
SpecificPrice=
Father=Metal
ProductURL=
SpecificWeight=7800
Description=
DescriptionDE=gut biegbar, Fahrgestellrahmen, Hilfsrahmen, nicht für Punktlasten
UltimateTensileStrength=480
YieldStrength=340
CompressiveStrength=
YoungsModulus=210000 MPa
ModulusOfShare=81000
Elasticity=
FractureToughness=
UltimateStrain=25
ThermalExpansionCoefficient=1,10E-05
PoissonRatio=0.3

File: src/Mod/Material/StandardMaterial/for_vetting/Steel-S355J2G3.FCMat
; S355J2G3 - 1.0570 - EN 10025
; (c) 2014 M. Münch - GNU Lesser General Public License (LGPL)
; information about the content of this card can be found here:
; http://www.freecadweb.org/wiki/index.php?title=Material

[FCMat]
Vendor = 
Name = S355J2G3
NameDE = St52-3
MaterialNumber = 1.0570
Norm = EN 10025
KindOfMaterial = Mild steel
KindOfMaterialDE = Baustahl
SpecificPrice = 
Father = Metal
ProductURL = 
SpecificWeight = 7800
Description = 
UltimateTensileStrength = 510
YieldStrength = 355
CompressiveStrength = 
YoungsModulus = 210000 MPa
ModulusOfShare = 81000
Elasticity = 
FractureToughness = 
UltimateStrain = 22
ThermalExpansionCoefficient = 1,10E-05
PoissonRatio = 0.3

File: src/Mod/Material/StandardMaterial/for_vetting/Steel-S420MC.FCMat
; S420MC - 1.0980 - EN 10149
; (c) 2014 M. Münch - GNU Lesser General Public License (LGPL)
; information about the content of this card can be found here:
; http://www.freecadweb.org/wiki/index.php?title=Material

[FCMat]
Vendor=
Name=S420MC
NameDE=QStE420 TM
MaterialNumber=1.0980
Norm=EN 10149
KindOfMaterial=Cold forming steel
KindOfMaterialDE=Kaltumformstahl
SpecificPrice=
Father=Metal
ProductURL=
SpecificWeight=7800
Description=
DescriptionDE=gut biegbar, Fahrgestellrahmen, Hilfsrahmen
UltimateTensileStrength=550
YieldStrength=420
CompressiveStrength=
YoungsModulus=210000 MPa
ModulusOfShare=81000
Elasticity=
FractureToughness=
UltimateStrain=21
ThermalExpansionCoefficient=1,10E-05
PoissonRatio=0.3

File: src/Mod/Material/StandardMaterial/for_vetting/Steel-S420N.FCMat
; S420N - 1.8902 - EN 10113-2
; (c) 2014 M. Münch - GNU Lesser General Public License (LGPL)
; information about the content of this card can be found here:
; http://www.freecadweb.org/wiki/index.php?title=Material

[FCMat]
Vendor = 
Name = S420N
NameDE = St E 420
MaterialNumber = 1.8902
Norm = EN 10113-2
KindOfMaterial = Fine grain steel
KindOfMaterialDE = Feinkornstahl
SpecificPrice = 
Father = Metal
ProductURL = 
SpecificWeight = 7800
Description = 
UltimateTensileStrength = 520
YieldStrength = 420
CompressiveStrength = 
YoungsModulus = 210000 MPa
ModulusOfShare = 81000
Elasticity = 
FractureToughness = 
UltimateStrain = 19
ThermalExpansionCoefficient = 1,10E-05
PoissonRatio = 0.3

File: src/Mod/Material/StandardMaterial/for_vetting/Steel-S460N.FCMat
; S460N - 1.8901 - EN 10113-2
; (c) 2014 M. Münch - GNU Lesser General Public License (LGPL)
; information about the content of this card can be found here:
; http://www.freecadweb.org/wiki/index.php?title=Material

[FCMat]
Vendor = 
Name = S460N
NameDE = St E 460
MaterialNumber = 1.8901
Norm = EN 10113-2
KindOfMaterial = Fine grain steel
KindOfMaterialDE = Feinkornstahl
SpecificPrice = 
Father = Metal
ProductURL = 
SpecificWeight = 7800
Description = 
UltimateTensileStrength = 550
YieldStrength = 460
CompressiveStrength = 
YoungsModulus = 210000 MPa
ModulusOfShare = 81000
Elasticity = 
FractureToughness = 
UltimateStrain = 17
ThermalExpansionCoefficient = 1,10E-05
PoissonRatio = 0.3

File: src/Mod/Material/StandardMaterial/for_vetting/Steel-S500MC.FCMat
; S500MC - 1.0984 - EN 10149
; (c) 2014 M. Münch - GNU Lesser General Public License (LGPL)
; information about the content of this card can be found here:
; http://www.freecadweb.org/wiki/index.php?title=Material

[FCMat]
Vendor = 
Name = S500MC
NameDE = QStE500 TM
MaterialNumber = 1.0984
Norm = EN 10149
KindOfMaterial = Cold forming steel
KindOfMaterialDE = Kaltumformstahl
SpecificPrice = 
Father = Metal
ProductURL = 
SpecificWeight = 7800
Description = 
DescriptionDE = gut biegbar, Fahrgestellrahmen, Hilfsrahmen
UltimateTensileStrength = 620
YieldStrength = 500
CompressiveStrength = 
YoungsModulus = 210000 MPa
ModulusOfShare = 81000
Elasticity = 
FractureToughness = 
UltimateStrain = 17
ThermalExpansionCoefficient = 1,10E-05
PoissonRatio = 0.3

File: src/Mod/Material/StandardMaterial/for_vetting/Steel-S550MC.FCMat
; S550MC - 1.0986 - SEW 092
; (c) 2014 M. Münch - GNU Lesser General Public License (LGPL)
; information about the content of this card can be found here:
; http://www.freecadweb.org/wiki/index.php?title=Material

[FCMat]
Vendor = 
Name = S550MC
NameDE = QStE550 TM
MaterialNumber = 1.0986
Norm = SEW 092
KindOfMaterial = Cold forming steel
KindOfMaterialDE = Kaltumformstahl
SpecificPrice = 
Father = Metal
ProductURL = 
SpecificWeight = 7800
Description = 
DescriptionDE = gut biegbar, Fahrgestellrahmen, Hilfsrahmen
UltimateTensileStrength = 680
YieldStrength = 550
CompressiveStrength = 
YoungsModulus = 210000 MPa
ModulusOfShare = 81000
Elasticity = 
FractureToughness = 
UltimateStrain = 15
ThermalExpansionCoefficient = 1,10E-05
PoissonRatio = 0.3

File: src/Mod/Material/StandardMaterial/for_vetting/Steel-St-37-2K.FCMat
; St 37-2K - 1.0161 - EN 10025
; (c) 2014 M. Münch - GNU Lesser General Public License (LGPL)
; information about the content of this card can be found here:
; http://www.freecadweb.org/wiki/index.php?title=Material

[FCMat]
Vendor = 
Name = German norm only!
NameDE = St 37-2K
MaterialNumber = 1.0161
Norm = EN 10025
KindOfMaterial = Mild steel
KindOfMaterialDE = Baustahl
SpecificPrice = 
Father = Metal
ProductURL = 
SpecificWeight = 7800
Description = 
DescriptionDE = mäßige Beanspruchung
UltimateTensileStrength = 460
YieldStrength = 320
CompressiveStrength = 
YoungsModulus = 210000 MPa
ModulusOfShare = 81000
Elasticity = 
FractureToughness = 
UltimateStrain = 0
ThermalExpansionCoefficient = 1,10E-05
PoissonRatio = 0.3
