Repository: PrzemoF/FreeCAD

This is the FreeCAD standard material library. Its intended to gather the most commen Material definitions. 
How to do a description is explained here:
http://www.freecadweb.org/wiki/index.php?title=Material

To make the material description usefull for a lot of application only files with the (CC BY 3.0) license
will be accepted into the FreeCAD source distribution. For more detail about the license see here:
http://creativecommons.org/

Please help! 
Enlargen the base of Materials for FreeCAD will greatly benefit the usability of FreeCAD. So please 
help us to add new Materials, review existing ones or add additional vlaues. A good source for material

File: src/Mod/Material/StandardMaterial/for_vetting/Steel-St-E-460.FCMat
; St E 460 - 1.8905 - DIN 17102
; (c) 2014 M. Münch - GNU Lesser General Public License (LGPL)
; information about the content of this card can be found here:
; http://www.freecadweb.org/wiki/index.php?title=Material

[FCMat]
Vendor=
Name=German norm only!
NameDE=St E 460
MaterialNumber=1.8905
Norm=DIN 17102
KindOfMaterial=Fine grain steel
KindOfMaterialDE=Feinkornstahl
SpecificPrice=
Father=Metal
ProductURL=
SpecificWeight=7800
Description=
UltimateTensileStrength=560
YieldStrength=460
CompressiveStrength=
YoungsModulus=210000 MPa
ModulusOfShare=81000
Elasticity=
FractureToughness=
UltimateStrain=0
ThermalExpansionCoefficient=1,10E-05
PoissonRatio=0.3

File: src/Mod/Material/StandardMaterial/for_vetting/Steel-St-E-500.FCMat
; St E 500 - 1.8907 - DIN 17102
; (c) 2014 M. Münch - GNU Lesser General Public License (LGPL)
; information about the content of this card can be found here:
; http://www.freecadweb.org/wiki/index.php?title=Material

[FCMat]
Vendor = 
Name = German norm only!
NameDE = St E 500
MaterialNumber = 1.8907
Norm = DIN 17102
KindOfMaterial = Fine grain steel
KindOfMaterialDE = Feinkornstahl
SpecificPrice = 
Father = Metal
ProductURL = 
SpecificWeight = 7800
Description = 
UltimateTensileStrength = 610
YieldStrength = 500
CompressiveStrength = 
YoungsModulus = 210000 MPa
ModulusOfShare = 81000
Elasticity = 
FractureToughness = 
UltimateStrain = 0
ThermalExpansionCoefficient = 1,10E-05
PoissonRatio = 0.3

File: src/Mod/Material/StandardMaterial/for_vetting/Steel-X2CrNiN24-4.FCMat
; X2CrNiN24-4 - 1.4362 - EN 10088
; (c) 2014 M. Münch - GNU Lesser General Public License (LGPL)
; information about the content of this card can be found here:
; http://www.freecadweb.org/wiki/index.php?title=Material

[FCMat]
Vendor = 
Name = X2CrNiN24-4
NameDE = -
MaterialNumber = 1.4362
Norm = EN 10088
KindOfMaterial = Stainless steel
KindOfMaterialDE = Niro
SpecificPrice = 
Father = Metal
ProductURL = 
SpecificWeight = 7800
Description = 
UltimateTensileStrength = 600
YieldStrength = 400
CompressiveStrength = 
YoungsModulus = 200000 MPa
ModulusOfShare = 81000
Elasticity = 
FractureToughness = 
UltimateStrain = 25
ThermalExpansionCoefficient = 1,10E-05
PoissonRatio = 0.3

File: src/Mod/Material/StandardMaterial/for_vetting/Steel-X39CrMo17-1.FCMat
; X39CrMo17-1 - 1.4122 - EN 10088
; (c) 2014 M. Münch - GNU Lesser General Public License (LGPL)
; information about the content of this card can be found here:
; http://www.freecadweb.org/wiki/index.php?title=Material

[FCMat]
Vendor = 
Name = X39CrMo17-1
NameDE = -
MaterialNumber = 1.4122
Norm = EN 10088
KindOfMaterial = Stainless steel
KindOfMaterialDE = Niro
SpecificPrice = 
Father = Metal
ProductURL = 
SpecificWeight = 7800
Description = 
UltimateTensileStrength = 750
YieldStrength = 500
CompressiveStrength = 
YoungsModulus = 213000 MPa
ModulusOfShare = 81000
Elasticity = 
FractureToughness = 
UltimateStrain = 12
ThermalExpansionCoefficient = 1,10E-05
PoissonRatio = 0.3

File: src/Mod/Material/StandardMaterial/for_vetting/Steel-X5CrNi18-10.FCMat
; X5CrNi18-10 - 1.4301 - EN 10088
; (c) 2014 M. Münch - GNU Lesser General Public License (LGPL)
; information about the content of this card can be found here:
; http://www.freecadweb.org/wiki/index.php?title=Material

[FCMat]
Vendor = 
Name = X5CrNi18-10
NameDE = X5CrNi 18 9
MaterialNumber = 1.4301
Norm = EN 10088
KindOfMaterial = Stainless steel
KindOfMaterialDE = Niro
SpecificPrice = 
Father = Metal
ProductURL = 
SpecificWeight = 7800
Description = 
DescriptionDE = schlecht spanbar, gut schweißbar, gut kaltumformbar, Fahrzeugbau, Lebensmitteltechnik
UltimateTensileStrength = 520
YieldStrength = 210
CompressiveStrength = 
YoungsModulus = 200000 MPa
ModulusOfShare = 81000
Elasticity = 
FractureToughness = 
UltimateStrain = 40
ThermalExpansionCoefficient = 1,10E-05
PoissonRatio = 0.3

File: src/Mod/Material/StandardMaterial/for_vetting/Steel-X6CrNiTi18-10.FCMat
; X6CrNiTi18-10 - 1.4541 - EN 10088
; (c) 2014 M. Münch - GNU Lesser General Public License (LGPL)
; information about the content of this card can be found here:
; http://www.freecadweb.org/wiki/index.php?title=Material

[FCMat]
Vendor = 
Name = X6CrNiTi18-10
NameDE = X10CrNiTi 18 9
MaterialNumber = 1.4541
Norm = EN 10088
KindOfMaterial = Stainless steel
KindOfMaterialDE = Niro
SpecificPrice = 
Father = Metal
ProductURL = 
SpecificWeight = 7800
Description = 
DescriptionDE = schlecht spanbar, gut schweißbar, gut kaltumformbar,  Schienenfahrzeugbau
UltimateTensileStrength = 500
YieldStrength = 200
CompressiveStrength = 
YoungsModulus = 200000 MPa
ModulusOfShare = 81000
Elasticity = 
FractureToughness = 
UltimateStrain = 40
ThermalExpansionCoefficient = 1,10E-05
PoissonRatio = 0.3

File: src/Mod/Material/StandardMaterial/for_vetting/TEMPLATE.FCMat
; Please replace ***** with material data
; (c) 2013-2015 Juergen Riegel (CC-BY 3.0)
; information about the content of such cards you can find here:
; http://www.freecadweb.org/wiki/index.php?title=Material

[FCMat]
; General name, need to be the same as the file name
Name=*****

; More elaborate description of this material card:
Description=******

; Father of the material, i.e. for PLA is Thermoplast, for Steel is Metal
Father=*****

; Specific weight in [kg/mm^3], i.e 1.27e-06
SpecificWeight=***** 

; Vendor of the material. Leave blank if not required
Vendor=*****

; Product URL, recommended are wikipedia links
ProductURL=http://en.wikipedia.org/wiki/*****

; Specific price in euro / kg
SpecificPrice=****

; Young's Modulus (or E-Module) in [MPa], see http://en.wikipedia.org/wiki/Young%27s_modulus for the details
YoungsModulus=**** MPa

; Ultimate tensile strength in [MPa], see http://en.wikipedia.org/wiki/Ultimate_tensile_strength for the details
UltimateTensileStrength=**** MPa

; Poisson's ratio [unitless], see https://en.wikipedia.org/wiki/Poisson%27s_ratio for the details
PoissonRatio = 0.36
