Repository: PrzemoF/FreeCAD

This is the FreeCAD standard material library. Its intended to gather the most commen Material definitions. 
How to do a description is explained here:
http://www.freecadweb.org/wiki/index.php?title=Material

To make the material description usefull for a lot of application only files with the (CC BY 3.0) license
will be accepted into the FreeCAD source distribution. For more detail about the license see here:
http://creativecommons.org/

Please help! 
Enlargen the base of Materials for FreeCAD will greatly benefit the usability of FreeCAD. So please 
help us to add new Materials, review existing ones or add additional vlaues. A good source for material 
defininitons are text-books or the www.matweb.com database.

2013 Juergen Riegel 

Edit:
This is work in progress. Please verify material properties before use.

Please use provided TEMPLATE.FCMat file to create a new material and put Name as the first field.
The rest of the fields should be sorted.

Comment for developers:
Probably field Vendor should be removed - it's not used.

File: src/Mod/Material/StandardMaterial/Concrete-Generic.FCMat
; Standard Concrete Material
; (c) 2013 Yorik van Havre (CC-BY 3.0)
; file produced by FreeCAD 0.14 2756 (Git)
; information about the content of this card can be found here:

[FCMat]

AmbientColor =
Color =
CompressiveStrength = 25 MPa
Density=2000 kg/m^3
Description = A standard C-25 construction concrete
DiffuseColor =
Elasticity =
EmissiveColor =
EnvironmentalEfficiencyClass =
ExecutionInstructions =
Father = Aggregate
Finish =
FireResistanceClass =
FractureToughness =
FragmentShader =
Model =
Name = Concrete
PoissonRatio = 0.17
ProductURL = http://en.wikipedia.org/wiki/Concrete
SectionFillPattern =
SectionLinewidth =
Shininess =
SoundTransmissionClass =
SpecificPrice =
SpecificWeight = 2400
SpecularColor =
StandardCode = Masterformat 03 33 13
TexturePath =
TextureScaling =
ThermalConductivity =
Transparency =
UltimateTensileStrength =
UnitsPerQuantity =
Vendor =
VertexShader =
ViewColor =
ViewFillPattern =
ViewLinewidth =
YoungsModulus = 32000 MPa

File: src/Mod/Material/StandardMaterial/PLA.FCMat
; Standard Polylactic acid (PLA) Material
; (c) 2013 Juergen Riegel (CC-BY 3.0)
; information about the content of such cards you can find here:
; http://www.freecadweb.org/wiki/index.php?title=Material

[General]
; General name, need to be the same as the file name
Name=PLA
; Father of PLA is Thermoplast
Father=Thermoplast
; more elaborate description of this material card:
Description: This is a blend Steel material card. The values are at the low end of the spectrum. If you need a more precise material definition use the more specialised steel cards.
; Specific wight in kg/mm^3 
SpecificWeight=1.27e-06 
; No special Vendor
Vendor:
; For blend materials the wikipedia page is a good source of information:
ProductURL=http://en.wikipedia.org/wiki/Polylactic_acid
; for blends a rough estimation
SpecificPrice= 4

[Mechanical]
; youngs modulus (or E-Module) (source: http://en.wikipedia.org/wiki/Young%27s_modulus)
YoungsModulus = 3.64 GPa
; http://en.wikipedia.org/wiki/Ultimate_tensile_strength 
UltimateTensileStrength= 49.6 MPa


[FEM]
PoissonRatio = 0.36

File: src/Mod/Material/StandardMaterial/Steel-15CrNi6.FCMat
; 15CrNi6 - 1.5919 - EN 10084
; (c) 2014 M. Münch - GNU Lesser General Public License (LGPL)
; information about the content of this card can be found here:
; http://www.freecadweb.org/wiki/index.php?title=Material

[FCMat]
Name = 15CrNi6

Description = High-strength carbon steel
DescriptionDE = höchste Beanspruchung, Achsen, Wellen, Ritzel, Nocken, Kegelräder
DescriptionPL = Wysokowytrzymała stal węglowa
Father = Metal
KindOfMaterial = Case-hardened steel
KindOfMaterialDE = Einsatzstahl
MaterialNumber = 1.5919
ModulusOfShare = 81000
Norm = EN 10084
PoissonRatio = 0.3
SpecificWeight = 7800
ThermalExpansionCoefficient = 1.10E-05
UltimateStrain = 9
UltimateTensileStrength = 1000
YieldStrength = 680
YoungsModulus = 210000 MPa

File: src/Mod/Material/StandardMaterial/Steel-17CrNiMo6.FCMat
; 17CrNiMo6 - 1.6587 - EN 10084
; (c) 2014 M. Münch - GNU Lesser General Public License (LGPL)
; information about the content of this card can be found here:
; http://www.freecadweb.org/wiki/index.php?title=Material

[FCMat]
Name = 17CrNiMo6
NameDE = 17CrNiMo6
DescriptionDE = höchste Beanspruchung, Wellen, Zahnräder
Father = Metal
SpecificWeight = 7800
YoungsModulus = 210000 MPa
UltimateTensileStrength = 1150
PoissonRatio = 0.3
KindOfMaterial = Case-hardened steel
KindOfMaterialDE = Einsatzstahl
MaterialNumber = 1.6587
ModulusOfShare = 81000
Norm = EN 10084
ThermalExpansionCoefficient = 1.10E-05
UltimateStrain = 8
YieldStrength = 830

File: src/Mod/Material/StandardMaterial/Steel-1C22.FCMat
; 1C22 - 1.0402 - EN 10083-1
; (c) 2014 M. Münch - GNU Lesser General Public License (LGPL)
; information about the content of this card can be found here:
; http://www.freecadweb.org/wiki/index.php?title=Material

[FCMat]
Name = 1C22
NameDE = C22
Description = Case hardened alloy steel
DescriptionDE = kleiner Vergütungsdurchmesser, gut schweißbar
DescriptionPL = Stal stopowa do nawęglania
Father = Metal
SpecificWeight = 7,80E-009
YoungsModulus = 210000 MPa
UltimateTensileStrength = 400
PoissonRatio = 0.3
KindOfMaterial = Heat-treatable steel
KindOfMaterialDE = Vergütungsstahl
MaterialNumber = 1.0402
ModulusOfShare = 81000
Norm = EN 10083-1
ThermalExpansionCoefficient = 1.10E-05
UltimateStrain = 27
YieldStrength = 230

File: src/Mod/Material/StandardMaterial/Steel-C50E.FCMat
; C50E - 1.1206 - EN 10083-1
; (c) 2014 M. Münch - GNU Lesser General Public License (LGPL)
; information about the content of this card can be found here:
; http://www.freecadweb.org/wiki/index.php?title=Material

[FCMat]
Vendor=
Name=C50E
NameDE=Ck50
MaterialNumber=1.1206
Norm=EN 10083-1
KindOfMaterial=Heat-treatable steel
KindOfMaterialDE=Vergütungsstahl
SpecificPrice=
Father=Metal
ProductURL=
SpecificWeight=7800
Description=
UltimateTensileStrength=750
YieldStrength=520
CompressiveStrength=
YoungsModulus=210000 MPa
ModulusOfShare=81000
Elasticity=
FractureToughness=
UltimateStrain=13
ThermalExpansionCoefficient=1,10E-05
PoissonRatio=0.3

File: src/Mod/Material/StandardMaterial/Steel-EN-GJS-800-1.FCMat
; EN-GJS-800-1 - 0.7080 - EN 1563
; (c) 2014 M. Münch - GNU Lesser General Public License (LGPL)
; information about the content of this card can be found here:
; http://www.freecadweb.org/wiki/index.php?title=Material

[FCMat]
Vendor=
Name=EN-GJS-800-1
NameDE=GGG-80
MaterialNumber=0.7080
Norm=EN 1563
KindOfMaterial=Cast iron
KindOfMaterialDE=Guss
SpecificPrice=
Father=Metal
ProductURL=
SpecificWeight=7200
Description=
DescriptionDE=Zahnräder
UltimateTensileStrength=800
YieldStrength=480
CompressiveStrength=
YoungsModulus=180000 MPa
ModulusOfShare=67000
Elasticity=
FractureToughness=
UltimateStrain=2
ThermalExpansionCoefficient=1,10E-05
PoissonRatio=0.3

File: src/Mod/Material/StandardMaterial/Steel-Generic.FCMat
; Standard Steel Material
; (c) 2013 Juergen Riegel (CC-BY 3.0)
; information about the content of such cards you can find here:
; http://www.freecadweb.org/wiki/index.php?title = Material

[FCMat]
Name = Steel

CompressiveStrength = 
Description: This is a blend Steel material card. The values are at the low end of the spectrum. If you need a more precise material definition use the more specialised steel cards.
Elasticity = 
Father = Metal
FractureToughness:
PoissonRatio = 0.3
ProductURL = http://en.wikipedia.org/wiki/Steel
SpecificPrice = 1,5 Euro/Kg
SpecificWeight = 7800.0e-12
UltimateTensileStrength = 
Vendor:
YoungsModulus = 200000 MPa

File: src/Mod/Material/StandardMaterial/Steel-S460MC.FCMat
; S460MC - 1.0982 - SEW 092
; (c) 2014 M. Münch - GNU Lesser General Public License (LGPL)
; information about the content of this card can be found here:
; http://www.freecadweb.org/wiki/index.php?title=Material

[FCMat]
Vendor=
Name=S460MC
NameDE=QStE460 TM
MaterialNumber=1.0982
Norm=SEW 092
KindOfMaterial=Cold forming steel
KindOfMaterialDE=Kaltumformstahl
SpecificPrice=
Father=Metal
ProductURL=
SpecificWeight=7800
Description=
DescriptionDE=gut biegbar, Fahrgestellrahmen, Hilfsrahmen
UltimateTensileStrength=590
YieldStrength=460
CompressiveStrength=
YoungsModulus=210000 MPa
ModulusOfShare=81000
Elasticity=
FractureToughness=
UltimateStrain=19
ThermalExpansionCoefficient=1,10E-05
PoissonRatio=0.3

File: src/Mod/Material/StandardMaterial/Steel-X2CrNiMoN17-13-3.FCMat
; X2CrNiMoN17-13-3 - 1.4429 - EN 10088
; (c) 2014 M. Münch - GNU Lesser General Public License (LGPL)
; information about the content of this card can be found here:
; http://www.freecadweb.org/wiki/index.php?title=Material

[FCMat]
Vendor=
Name=X2CrNiMoN17-13-3
NameDE=X2CrNiMoN 17 13 3
MaterialNumber=1.4429
Norm=EN 10088
KindOfMaterial=Stainless steel
KindOfMaterialDE=Niro
SpecificPrice=
Father=Metal
ProductURL=
SpecificWeight=7800
Description=
DescriptionDE=schlecht spanbar, gut schweißbar, gut kaltumformbar,  Achsen, Wellen, Wärmetauscher
UltimateTensileStrength=580
YieldStrength=295
CompressiveStrength=
YoungsModulus=200000 MPa
ModulusOfShare=81000
Elasticity=
FractureToughness=
UltimateStrain=35
ThermalExpansionCoefficient=1,10E-05
PoissonRatio=0.3

File: src/Mod/Material/StandardMaterial/Steel-X3CrNiMo13-14.FCMat
; X3CrNiMo13-14 - 1.4313 - EN 10088
; (c) 2014 M. Münch - GNU Lesser General Public License (LGPL)
; information about the content of this card can be found here:
; http://www.freecadweb.org/wiki/index.php?title=Material

[FCMat]
Vendor=
Name=X3CrNiMo13-14
NameDE=-
MaterialNumber=1.4313
Norm=EN 10088
KindOfMaterial=Stainless steel
KindOfMaterialDE=Niro
SpecificPrice=
Father=Metal
ProductURL=
SpecificWeight=7800
Description=
UltimateTensileStrength=900
YieldStrength=800
CompressiveStrength=
YoungsModulus=216000 MPa
ModulusOfShare=81000
Elasticity=
FractureToughness=
UltimateStrain=11
ThermalExpansionCoefficient=1,10E-05
PoissonRatio=0.3

File: src/Mod/Material/StandardMaterial/TEMPLATE.FCMat
; Please replace ***** with material data
; (c) 2013-2015 Juergen Riegel (CC-BY 3.0)
; information about the content of such cards you can find here:
; http://www.freecadweb.org/wiki/index.php?title=Material

[FCMat]
Name=*****
Father=*****
Description=******
SpecificWeight=***** 
Vendor=*****
ProductURL=http://en.wikipedia.org/wiki/*****
SpecificPrice=****
YoungsModulus=**** MPa
UltimateTensileStrength=**** MPa
PoissonRatio = 0.36

File: src/Mod/Material/StandardMaterial/Wood-Generic.FCMat
; Standard Wood Material
; (c) 2015 Bernd Hahnebach (CC-BY 3.0)
; information about the content of this card can be found here:
; http://www.freecadweb.org/wiki/index.php?title=Material

[FCMat]
Name = Wood

AmbientColor =
Color =
CompressiveStrength =
Density = 700 kg/m^3
Description = A standard construction wood
DiffuseColor =
Elasticity =
EmissiveColor =
EnvironmentalEfficiencyClass =
ExecutionInstructions =
Father = Aggregate
Finish =
FireResistanceClass =
FractureToughness =
FragmentShader =
Model =
PoissonRatio = 0.05
ProductURL = http://en.wikipedia.org/wiki/Wood
SectionFillPattern =
SectionLinewidth =
Shininess =
SoundTransmissionClass =
SpecificPrice =
SpecificWeight = 500
SpecularColor =
StandardCode =
TexturePath =
TextureScaling =
ThermalConductivity =
Transparency =
UltimateTensileStrength =
UnitsPerQuantity =
Vendor =
VertexShader =
ViewColor =
ViewFillPattern =
ViewLinewidth =
YoungsModulus = 12000 MPa
